Repository: Shanaya-1981/polymerDataFrontend

# polymerData

Monorepo for the polymer electrolyte data project: paper extraction, data
pipelines, and the frontend explorer.

- [`extraction/`](extraction/) — parses uploaded papers (text, tables, figures) with MinerU,
  sends the parsed content to an LLM to extract structured data, and scores
  results against the golden dataset (`extraction/data/_Cleaned_Final_Data_6_2_2020.csv`).
- [`frontend/`](frontend/) — the client-side app that visualizes the polymer-electrolyte
  conductivity dataset (a rebuild of pedatamine.org).
- [`util/`](util/) — helpers shared across the project. `claudeAPIMock.py` is how
  project code makes an LLM call; see below.

To use the app on your own computer, follow [Getting started](#getting-started).
[`frontend/README.md`](frontend/README.md) has more about the app itself.

### What you need

- **A Mac** with macOS 12 or newer. On Linux, see
  [Setting it up by hand](#setting-it-up-by-hand). Windows isn't supported yet.
- **A paid Claude plan: Pro, Max, Team or Enterprise.** The free plan doesn't

### 2. Open PolymerData the first time

In the `polymerData-main` folder, double-click **PolymerData**.

macOS stops it the first time, because it doesn't come from the App Store or
from a developer registered with Apple:

1. A message says "“PolymerData” Not Opened". Choose **Done**.
2. Open **System Settings**, choose **Privacy & Security**, and scroll down to
   "“PolymerData” was blocked to protect your Mac". Choose **Open Anyway**,
   then **Open Anyway** again, and enter your Mac's password.

   On macOS 14 (Sonoma) or older, Control-click PolymerData instead, choose
   **Open**, then **Open** again.
3. If macOS asks whether PolymerData may access files in your Downloads folder,
   choose **Allow**. PolymerData's own files are there.

macOS remembers your answer, so this happens only once. If PolymerData asks you
to choose the folder it came in, choose `polymerData-main`: the first time,
macOS can run it from a temporary copy that isn't next to its files.

### 4. Get data out of a paper

1. Choose **Extract** in the menu.
2. **Choose PDF** and pick the paper.
3. Under **Features**, type the features you want, meaning the properties you
   want from the paper, separated by commas. For example:
   `Temperature (°C), Conductivity (S/cm)`. Put a unit in a feature's name to
   get its numbers in that unit. Without one, they come in whatever unit the
   paper uses.
4. Choose **Extract data**.

The page shows each step as it works. A paper takes about 5 minutes the first
time, most of it MinerU reading the PDF, and 30 seconds to 2 minutes after
that. The results come grouped by sample (each material the paper tests), one
row per data point. A sample has several rows when the paper gives a feature at
several conditions, such as its conductivity at several temperatures. An empty
cell means the paper doesn't give that value. **Download CSV** saves the results
as a spreadsheet file.

The other pages (Explore, Temperature, Correlations, Data, Features) show the
dataset and need nothing else. **Discover**, which finds papers likely to
report the data you want, works better with a free OpenAlex key: see
[Finding papers](#finding-papers-extractiondiscoverpy-issue-7).

### Where your data is kept

Your data folder is the one you chose during setup: `PolymerData Results` in
your home folder, unless you chose another. It holds:

- `parsed/`: one folder per paper, with its text as MinerU read it
  (`content.md`) and its figures as images (`figures/`). The same PDF uploaded
  again, under any file name, reuses this instead of being read again.
- `extractions/`: one file per extraction, `<id>.json`, holding the results the
  page showed. `<id>` is the end of the page's address, `/extract?job=<id>`.
- `discoveries/`: the same for searches, `/discover?job=<id>`.

To move your data, stop PolymerData and move the folder. Then tell PolymerData
where it went. In `polymerData-main`, open the `extraction` folder and press
Cmd+Shift+. (period) to show hidden files. Open `.env` with TextEdit, find the
`DATA_DIR=` line, and change the location between its single quotes to the
folder's new location, for example
`DATA_DIR='/Users/yourname/Documents/PolymerData Results'`. Leave the quotes as
they are: TextEdit can turn quotes you type into curly ones, which PolymerData
doesn't read as quotes. If PolymerData can't find your earlier data, the app
starts empty: earlier extractions' addresses say "The server lost this
extraction", and papers are read again.

Two things are kept outside the data folder:
- **MinerU keeps its own copy** of every paper it has read, in the hidden
  `.mineru` folder in your home folder. That's why a paper it has seen before
  takes seconds to read, even with an empty data folder.
- **PolymerData's logs,** records of what it did, are in `extraction/logs/`
  and in the hidden `.runtime` folder, both inside `polymerData-main`.

# JSON out: json_schema describes the shape the reply must have,

File: experiments/multistage/per_formulation/569ebb10/extraction.json
{
  "paper_id": "569ebb10",
  "formulations": [
    {
      "Polymer system Notes": "PIGE is a statistical copolymer PEO323-stat-PIGE79 with Mn = 40 kDa and PDI < 1.2. It contains tethered imidazole groups (x_IGE = 0.17).",
      "Polymer family": "ether",
      "Polymer": "PIGE",
      "Anion": "TFSI",
      "Tg": -32.0,
      "Tg polymer without salt": -33.0,
      "Tm": "none",
      "Tm start": 0.0,
      "Tm end": 0.0,
      "% crystallinity": 0.0,
      "crystalline?": "no",
      "Transference number": 0.19,
      "T for transference": 80.0,
      "Transference notes": "Determined via PFG NMR and dc polarization",
      "storage modulus": 0.0,
      "T for storage mod": 0.0,
      "youngs modulus (Mpa)": 0.0,
      "viscosity (mPa s)": 0.0,
      "VFT prefactor (S/cm*T^(1/2))": 0.0,
      "VFT activation energy (K)": 0.0,
      "VFT T0 (degC)": 0.0,
      "VFT Notes (above temp)": "0",
      "VFT prefactor with set T0": 0.0,
      "VFT activation energy with fixed T0 (K)": 0.0,
      "Fixed T0 (degC)": 0.0,
      "Arrhenius Ea (eV) low T": 0.0,
      "Arrhenius Ea (eV) high T": 0.0,
      "Arrhenius Ea (eV)": 0.0,
      "Arrhenius prefactor (S/cm)": 0.0,
      "Arrhenius notes": "0",
      "Li diffusion coefficient cm^2/s": 2.3,
      "temperature for D_Li": 80.0,
      "PDI": 0.0,
      "Polymer Mn (kDa)": 40.0,
      "Polymer Mw (kDa)": 0.0,
      "chain architecture": "linear",
      "Solvent used": "methanol",
      "drying temp": "55",
      "drying time (h)": "9",
      "drying vacuum": "high",
      "Notes": "Salt concentration r = 0.1 (Li:Im = 1:10).",
      "DOI": "10.1021/acs.chemmater.8b02633",
      "Reference": "Chem. Mater. 2018, 30, 5759−5769"
    },
    {
      "Polymer system Notes": "PIGE (Imidazole-functionalized PEO-stat-AGE) with LiTFSI salt",
      "Polymer family": "ether",
      "Polymer": "PIGE",
      "Anion": "TFSI",
      "Tg": -32.0,
      "Tg polymer without salt": -33.0,
      "Tm": "none",
      "Tm start": 0.0,
      "Tm end": 0.0,
      "% crystallinity": 0.0,
      "crystalline?": "no",
      "Transference number": 0.19,
      "T for transference": 80.0,
      "Transference notes": "Determined via dc polarization of symmetric lithium foil−polymer−lithium foil coin cells and PFG NMR.",
      "storage modulus": 0.0,
      "T for storage mod": 0.0,
      "youngs modulus (Mpa)": 0.0,
      "viscosity (mPa s)": 0.0,
      "VFT prefactor (S/cm*T^(1/2))": 0.0,
      "VFT activation energy (K)": 0.0,
      "VFT T0 (degC)": 0.0,
      "VFT Notes (above temp)": "0",
      "VFT prefactor with set T0": 0.0,
      "VFT activation energy with fixed T0 (K)": 0.0,
      "Fixed T0 (degC)": 0.0,
      "Arrhenius Ea (eV) low T": 0.0,
      "Arrhenius Ea (eV) high T": 0.0,
      "Arrhenius Ea (eV)": 0.0,
      "Arrhenius prefactor (S/cm)": 0.0,
      "Arrhenius notes": "0",
      "Li diffusion coefficient cm^2/s": 2.3,
      "temperature for D_Li": 80.0,
      "PDI": 1.2,
      "Polymer Mn (kDa)": 40.0,
      "Polymer Mw (kDa)": 48.0,
      "chain architecture": "linear",
      "Solvent used": "methanol",
      "drying temp": "55",
      "drying time (h)": "9",
      "drying vacuum": "high",
      "Notes": "Salt concentration r = [M^z+]:[Im] = 0.05. Salt wt% = 4.8%.",
      "DOI": "10.1021/acs.chemmater.8b02633",
      "Reference": "Chem. Mater. 2018, 30, 5759−5769"
    },
    {
      "Polymer system Notes": "PIGE with LiTFSI at r=0.083",
      "Polymer family": "ether",
      "Polymer": "PIGE",
      "Anion": "TFSI",
      "Tg": -28.0,
      "Tg polymer without salt": -33.0,
      "Tm": "none",
      "crystalline?": "na",
      "Transference number": 0.19,
      "T for transference": 80.0,
      "Transference notes": "Determined via PFG NMR and dc polarization",
      "Li diffusion coefficient cm^2/s": 2.3,
      "temperature for D_Li": 80.0,
      "Polymer Mn (kDa)": 40.0,
      "chain architecture": "linear",
      "Solvent used": "methanol",
      "drying temp": "55",
      "drying time (h)": "9",
      "drying vacuum": "high",
      "Notes": "PIGE is PEO-stat-PAGE functionalized with imidazole; salt concentration r=0.083",
      "DOI": "10.1021/acs.chemmater.8b02633",
      "Reference": "Chem. Mater. 2018, 30, 5759−5769"
    }
  ]
}
