Repository: Shanaya-1981/polymerDataFrontend

# polymerData

Monorepo for the polymer electrolyte data project: paper extraction, data
pipelines, and the frontend explorer.

- [`extraction/`](extraction/) — parses uploaded papers (text, tables, figures) with MinerU,
  sends the parsed content to an LLM to extract structured data, and scores
  results against the golden dataset (`extraction/data/_Cleaned_Final_Data_6_2_2020.csv`).
- [`frontend/`](frontend/) — the client-side app that visualizes the polymer-electrolyte
  conductivity dataset (a rebuild of pedatamine.org).
- [`util/`](util/) — helpers shared across the project. `claudeAPIMock.py` is how
  project code makes an LLM call; see below.

To use the app on your own computer, follow [Getting started](#getting-started).
[`frontend/README.md`](frontend/README.md) has more about the app itself.

### 2. Open PolymerData the first time

In the `polymerData-main` folder, double-click **PolymerData**.

macOS stops it the first time, because it doesn't come from the App Store or
from a developer registered with Apple:

1. A message says "“PolymerData” Not Opened". Choose **Done**.
2. Open **System Settings**, choose **Privacy & Security**, and scroll down to
   "“PolymerData” was blocked to protect your Mac". Choose **Open Anyway**,
   then **Open Anyway** again, and enter your Mac's password.

   On macOS 14 (Sonoma) or older, Control-click PolymerData instead, choose
   **Open**, then **Open** again.
3.

# Experiments

Controlled comparisons of pipeline choices, kept apart from production runs
(`output/`, `data/parsing_performance.csv`) so an experiment can never be
mistaken for the real pipeline's output.

## The pinned sample

`tier_comparison/sample.json` holds a fixed 10-paper benchmark set, drawn
once and **reused by every experiment from here on**. If each experiment
drew its own papers, a difference between two results could come from the
change being tested or from the papers being easier that time, and nothing
would tell you which.

It is stratified 5 old (pre-1995) + 5 modern, because the corpus runs
1984-2020 and parser behaviour diverges most on old scanned papers. A
uniform draw of 10 from 63 would average ~1.4 old papers and could contain
none. The cost is that pooled numbers are not a corpus-wide average — read
the per-stratum tables.

The draw is reproducible from the seed alone, so deleting `sample.json` and
regenerating gives back the identical 10 papers. `--resample` changes them
and invalidates comparability with everything recorded before it.

```bash
.venv/bin/python -m pipeline.experiments.select_sample            # show the pinned sample
.venv/bin/python -m pipeline.experiments.select_sample --resample # redraw (breaks comparability)
```

## The three modes

| mode | text and tables | figure crops |
|---|---|---|
| `standard` | standard tier | standard tier |
| `advanced` | advanced tier | advanced tier |
| `hybrid` | advanced tier | **both** tiers |

`advanced` reads data points off plots into tables, and having done so it
emits no crop for that chart. `hybrid` pairs advanced's text with every
crop either tier produced, so a digitised value and the plot it came from
are both available. Hybrid's body text *is* advanced's body text — the two
differ only in figures.

## Running it

```bash
export PATH="/Users/merlin/.local/bin:$PATH"   # mineru lives in ~/.local/bin

# All 10 papers, all three modes (~40 min). Resumable: re-running reuses

# any mode already on disk.
.venv/bin/python -m pipeline.experiments.run_tier_comparison

# One paper, for debugging
.venv/bin/python -m pipeline.experiments.run_tier_comparison --only 1dba839e

# Use after editing metrics.py -- a metric fix should never cost a re-parse.
.venv/bin/python -m pipeline.experiments.run_tier_comparison --metrics-only

## Layout

```
tier_comparison/
  sample.json        the pinned 10 papers, the seed, the strata
  comparison.csv     long: one row per (paper, mode)
  pairwise.csv       one row per (paper, mode pair): similarity + value diffs
  SUMMARY.md         generated read-out, three modes side by side
  {paper}/
    {paper}.pdf      copy of the source PDF, so the folder stands alone
    number_diff.json values found by only one tier
    standard/        content.md + manifest.json + figures/
    advanced/        content.md + manifest.json + figures/
    hybrid/          content.md + manifest.json + figures/{standard,advanced}/
```

`comparison.csv` is long rather than wide on purpose: three modes x ~12
metrics as one row per paper would be a 40-column row nobody can read, and
adding a fourth mode would rename every column. `SUMMARY.md` pivots it for
side-by-side reading.

## Note on git

These folders hold copied PDFs and figure crops — tens of megabytes of
regenerable binary. The small durable records are `sample.json`,
`comparison.csv`, `pairwise.csv`, `SUMMARY.md` and each `number_diff.json`.
If this gets committed, consider ignoring the rest:

File: extraction/experiments/claude_code/multistage-opus-5-5/per_formulation/663ed327/extraction.json
{
  "paper_id": "663ed327",
  "formulations": [
    {
      "Polymer system Notes": "High-molecular-weight PTMC made by bulk ring-opening polymerization of trimethylene carbonate with Sn(Oct)2 at 130 °C for 3 days. [carbonate]:[Li+] = 2:1 (PTMC2LiTFSI), the most salt-rich sample. It had a tougher, more 'leathery' character than the other samples because its Tg is higher.",
      "Polymer family": "carbonate",
      "Polymer": "poly(trimethylene carbonate) (PTMC)",
      "Comonomer percentage": 100.0,
      "Anion": "TFSI",
      "Li:monomer": 0.5,
      "Li:functional group": 0.5,
      "Tg polymer without salt": -15.0,
      "Tm": "none",
      "crystalline?": "no",
      "VFT Notes (above temp)": "Conductivity follows VTF behavior over the full tested range (room temperature to 79 °C); fit parameters not reported",
      "PDI": 1.36,
      "Polymer Mn (kDa)": 368.0,
      "chain architecture": "linear",
      "Solvent used": "acetonitrile",
      "drying temp": "60",
      "drying time (h)": "48",
      "drying vacuum": "yes",
      "Notes": "Solvent evaporated under N2 flow for 3 days, then vacuum oven at 60 °C for 2 days. Molecular weight 368,000 g/mol by GPC (chloroform, PS standards); the extracted text shows the symbol as 'Mη', but the paper appears to mean Mn. No melting endotherms in DSC (amorphous). Tg rises at high salt content, but the value appears only in Fig. 3b. Decomposition onset for the most salt-rich sample is about 190 °C (vs 260 °C for pure PTMC). Conductivity is shown only in Fig. 2.",
      "DOI": "10.1016/j.ssi.2013.08.014",
      "Reference": "B. Sun, J. Mindemark, K. Edström, D. Brandell, Polycarbonate-based solid polymer electrolytes for Li-ion batteries, Solid State Ionics (2013)"
    },
    {
      "Polymer system Notes": "High-molecular-weight PTMC made by bulk ring-opening polymerization of trimethylene carbonate with a Sn(Oct)2 catalyst (130 °C, 3 days). The electrolyte is amorphous: conductivity follows VTF behaviour and DSC shows no melting endotherm.",
      "Polymer family": "carbonate",
      "Polymer": "poly(trimethylene carbonate) (PTMC)",
      "Comonomer percentage": 100.0,
      "Anion": "TFSI",
      "Li:monomer": 0.3333,
      "Li:functional group": 0.3333,
      "Tg polymer without salt": -15.0,
      "Tm": "none",
      "crystalline?": "no",
      "PDI": 1.36,
      "Polymer Mn (kDa)": 368.0,
      "chain architecture": "linear",
      "Solvent used": "acetonitrile",
      "drying temp": "60",
      "drying time (h)": "48",
      "drying vacuum": "yes",
      "Notes": "PTMC3LiTFSI, where 3 is the carbonate:Li molar ratio. Tg increases at high LiTFSI content; this value is shown only in Fig. 3b. The 1:2 and 1:3 samples had a tougher, more 'leathery' character. Films were first dried under N2 flow for 3 days, then in a vacuum oven at 60 °C for 2 days. The molecular weight is printed as 'Mη' (GPC, chloroform, PS standards) but is described in context as Mn, so treat Mn as uncertain. LiTFSI was dried at 120 °C for 3 days.",
      "DOI": "10.1016/j.ssi.2013.08.014",
      "Reference": "B. Sun, J. Mindemark, K. Edström, D. Brandell, Polycarbonate-based solid polymer electrolytes for Li-ion batteries, Solid State Ionics (2013)"
    },
    {
      "Polymer system Notes": "High-molecular-weight PTMC made by bulk ring-opening polymerization of trimethylene carbonate with Sn(Oct)2 at 130 °C; M (GPC, chloroform) 368,000 g/mol. Amorphous: VTF conductivity behavior and no melting endotherms in DSC. Pure PTMC Tg approx. -15 °C.",
      "Polymer family": "carbonate",
      "Polymer": "poly(trimethylene carbonate) (PTMC)",
      "Comonomer percentage": 100.0,
      "Anion": "TFSI",
      "Li:monomer": 0.2,
      "Li:functional group": 0.2,
      "Tg polymer without salt": -15.0,
      "Tm": "none",
      "crystalline?": "no",
      "PDI": 1.36,
      "Polymer Mn (kDa)": 368.0,
      "chain architecture": "linear",
      "Solvent used": "acetonitrile",
      "drying temp": "60",
      "drying time (h)": "48",
      "drying vacuum": "yes",
      "Notes": "PTMC5LiTFSI = carbonate:Li molar ratio 5:1 (Li:carbonate 0.2). LiTFSI was dried at 120 °C for 3 days. Films were cast from anhydrous acetonitrile, dried under N2 flow for 3 days, then in a vacuum oven at 60 °C for 2 days. A LiFePO4/PTMC5LiTFSI/Li half-cell at 60 °C was cycled at C/13 for 30 cycles, stored for 28 days at 60 °C, then cycled at C/55. Discharge capacity reached a plateau of ~153 mAh/g with no fading over 120 days.",
      "DOI": "10.1016/j.ssi.2013.08.014",
      "Reference": "B. Sun, J. Mindemark, K. Edström, D. Brandell, Polycarbonate-based solid polymer electrolytes for Li-ion batteries, Solid State Ionics (2013)"
    },
    {
      "Polymer system Notes": "High-molecular-weight poly(trimethylene carbonate) made by bulk ring-opening polymerization with Sn(Oct)2 at 130 °C for 3 days; amorphous, rubbery, transparent solid. PTMC8LiTFSI, [Li+]:[carbonate] = 1:8. Electrochemically stable up to 5 V vs. Li/Li+ at 60 °C.",
      "Polymer family": "carbonate",
      "Polymer": "poly(trimethylene carbonate) (PTMC)",
      "Comonomer percentage": 100.0,
      "Anion": "TFSI",
      "Li:monomer": 0.125,
      "Li:functional group": 0.125,
      "Tg polymer without salt": -15.0,
      "Tm": "none",
      "crystalline?": "no",
      "Conductivity at 25C": 1e-9,
      "Conductivity at 60C": 1e-7,
      "VFT Notes (above temp)": "Conductivity shows VTF behavior over the tested range (room temperature to 79 °C); VTF fits shown in Fig. 2a but no parameters are reported.",
      "PDI": 1.36,
      "Polymer Mn (kDa)": 368.0,
      "chain architecture": "linear",
      "Solvent used": "acetonitrile",
      "drying temp": "60",
      "drying time (h)": "48",
      "drying vacuum": "yes",
      "Notes": "The paper reports the 1:8 and 1:13 samples as the most conductive, with conductivity of order 1e-7 S/cm at 60 °C and 1e-9 S/cm at 25 °C (order-of-magnitude values only). No melting endotherms were seen by DSC. Before vacuum drying, the solvent was evaporated under N2 flow for 3 days. LFP half-cells cycled at 60 °C; the polymer was solution-cast conformally onto LFP and 3D Cu nanopillars.",
      "DOI": "10.1016/j.ssi.2013.08.014",
      "Reference": "B. Sun, J. Mindemark, K. Edström, D. Brandell, Polycarbonate-based solid polymer electrolytes for Li-ion batteries, Solid State Ionics (2013)"
    },
    {
      "Polymer system Notes": "High-molecular-weight PTMC made by bulk ring-opening polymerization of trimethylene carbonate with Sn(Oct)2 at 130 °C. Molecular weight 368,000 g/mol by GPC in chloroform against polystyrene standards. PTMC13LiTFSI means [carbonate]:[Li+] = 13:1. The polymer is amorphous, with no melting endotherm seen by DSC.",
      "Polymer family": "carbonate",
      "Polymer": "poly(trimethylene carbonate) (PTMC)",
      "Comonomer percentage": 100.0,
      "Anion": "TFSI",
      "Li:monomer": 0.07692,
      "Li:functional group": 0.07692,
      "Tg polymer without salt": -15.0,
      "Tm": "none",
      "crystalline?": "no",
      "Conductivity at 25C": 1e-9,
      "Conductivity at 60C": 1e-7,
      "VFT Notes (above temp)": "Conductivity follows VTF behavior between room temperature and 79 °C (fits shown in Fig. 2a; parameters not reported)",
      "PDI": 1.36,
      "Polymer Mn (kDa)": 368.0,
      "chain architecture": "linear",
      "Solvent used": "acetonitrile",
      "drying temp": "60",
      "drying time (h)": "48",
      "drying vacuum": "yes",
      "Notes": "Along with PTMC8LiTFSI, this was the most conductive composition. Conductivity is given only as an order of magnitude: about 1e-7 S/cm at 60 °C and 1e-9 S/cm at 25 °C. Electrochemically stable up to 5 V vs. Li/Li+ at 60 °C (cyclic voltammetry, Li/SPE/Ni cell). Li:functional group = 1/13 ≈ 0.077.",
      "DOI": "10.1016/j.ssi.2013.08.014",
      "Reference": "B. Sun, J. Mindemark, K. Edström, D. Brandell, Polycarbonate-based solid polymer electrolytes for Li-ion batteries, Solid State Ionics (2013)"
    },
    {
      "Polymer system Notes": "High-molecular-weight PTMC made by bulk ring-opening polymerization of trimethylene carbonate with Sn(Oct)2 at 130 °C for 3 days (M by GPC in chloroform vs. polystyrene standards). Rubbery, transparent, amorphous solid.",
      "Polymer family": "carbonate",
      "Polymer": "poly(trimethylene carbonate) (PTMC)",
      "Comonomer percentage": 100.0,
      "Anion": "TFSI",
      "Li:monomer": 0.04762,
      "Li:functional group": 0.04762,
      "Tg polymer without salt": -15.0,
      "Tm": "none",
      "crystalline?": "no",
      "PDI": 1.36,
      "Polymer Mn (kDa)": 368.0,
      "chain architecture": "linear",
      "Solvent used": "acetonitrile",
      "drying temp": "60",
      "drying time (h)": "48",
      "drying vacuum": "yes",
      "Notes": "PTMC21LiTFSI: carbonate:Li = 21 (Li:carbonate = 1/21 ≈ 0.0476). Films were cast from anhydrous acetonitrile, dried under N2 flow for 3 days and then in a vacuum oven at 60 °C for 2 days. VTF conductivity behaviour; no melting endotherms by DSC. Conductivity and Tg for this composition appear only in figures (Fig. 2, Fig. 3b).",
      "DOI": "10.1016/j.ssi.2013.08.014",
      "Reference": "B. Sun, J. Mindemark, K. Edström, D. Brandell, Polycarbonate-based solid polymer electrolytes for Li-ion batteries, Solid State Ionics (2013)"
    }
  ]
}

File: extraction/experiments/claude_code/multistage-opus-5-5/per_formulation/663ed327/run.json
{
  "paper_id": "663ed327",
  "layout": "per_formulation",
  "ran_position": 2,
  "n_listed": 6,
  "status": "ok",
  "error": null,
  "listing": {
    "calls": 1,
    "failed_calls": 0,
    "wall_seconds": 15.7
  },
  "values": {
    "calls": 6,
    "failed_calls": 0,
    "wall_seconds": 107.4
  },
  "wall_seconds": 123.1,
  "calls": 7,
  "dropped_values": [],
  "duplicate_values": 0,
  "off_grid_points": 0,
  "placeholders": 0,
  "implausible_points": 0,
  "call_errors": [],
  "finished_at": "2026-09-29T05:49:10.298640+00:00"
}
