Repository: Shanaya-1981/polymerDataFrontend

# polymerData

Monorepo for the polymer electrolyte data project: paper extraction, data
pipelines, and the frontend explorer.

- [`extraction/`](extraction/) — parses uploaded papers (text, tables, figures) with MinerU,
  sends the parsed content to an LLM to extract structured data, and scores
  results against the golden dataset (`extraction/data/_Cleaned_Final_Data_6_2_2020.csv`).
- [`frontend/`](frontend/) — the client-side app that visualizes the polymer-electrolyte
  conductivity dataset (a rebuild of pedatamine.org).
- [`util/`](util/) — helpers shared across the project. `claudeAPIMock.py` is how
  project code makes an LLM call; see below.

To use the app on your own computer, follow [Getting started](#getting-started).
[`frontend/README.md`](frontend/README.md) has more about the app itself.

### 2. Open PolymerData the first time

In the `polymerData-main` folder, double-click **PolymerData**.

macOS stops it the first time, because it doesn't come from the App Store or
from a developer registered with Apple:

1. A message says "“PolymerData” Not Opened". Choose **Done**.
2. Open **System Settings**, choose **Privacy & Security**, and scroll down to
   "“PolymerData” was blocked to protect your Mac". Choose **Open Anyway**,
   then **Open Anyway** again, and enter your Mac's password.

   On macOS 14 (Sonoma) or older, Control-click PolymerData instead, choose
   **Open**, then **Open** again.
3.

# Experiments

Controlled comparisons of pipeline choices, kept apart from production runs
(`output/`, `data/parsing_performance.csv`) so an experiment can never be
mistaken for the real pipeline's output.

## The pinned sample

`tier_comparison/sample.json` holds a fixed 10-paper benchmark set, drawn
once and **reused by every experiment from here on**. If each experiment
drew its own papers, a difference between two results could come from the
change being tested or from the papers being easier that time, and nothing
would tell you which.

It is stratified 5 old (pre-1995) + 5 modern, because the corpus runs
1984-2020 and parser behaviour diverges most on old scanned papers. A
uniform draw of 10 from 63 would average ~1.4 old papers and could contain
none. The cost is that pooled numbers are not a corpus-wide average — read
the per-stratum tables.

The draw is reproducible from the seed alone, so deleting `sample.json` and
regenerating gives back the identical 10 papers. `--resample` changes them
and invalidates comparability with everything recorded before it.

```bash
.venv/bin/python -m pipeline.experiments.select_sample            # show the pinned sample
.venv/bin/python -m pipeline.experiments.select_sample --resample # redraw (breaks comparability)
```

## The three modes

| mode | text and tables | figure crops |
|---|---|---|
| `standard` | standard tier | standard tier |
| `advanced` | advanced tier | advanced tier |
| `hybrid` | advanced tier | **both** tiers |

`advanced` reads data points off plots into tables, and having done so it
emits no crop for that chart. `hybrid` pairs advanced's text with every
crop either tier produced, so a digitised value and the plot it came from
are both available. Hybrid's body text *is* advanced's body text — the two
differ only in figures.

## Running it

```bash
export PATH="/Users/merlin/.local/bin:$PATH"   # mineru lives in ~/.local/bin

# All 10 papers, all three modes (~40 min). Resumable: re-running reuses

# any mode already on disk.
.venv/bin/python -m pipeline.experiments.run_tier_comparison

# One paper, for debugging
.venv/bin/python -m pipeline.experiments.run_tier_comparison --only 1dba839e

# Use after editing metrics.py -- a metric fix should never cost a re-parse.
.venv/bin/python -m pipeline.experiments.run_tier_comparison --metrics-only

## Layout

```
tier_comparison/
  sample.json        the pinned 10 papers, the seed, the strata
  comparison.csv     long: one row per (paper, mode)
  pairwise.csv       one row per (paper, mode pair): similarity + value diffs
  SUMMARY.md         generated read-out, three modes side by side
  {paper}/
    {paper}.pdf      copy of the source PDF, so the folder stands alone
    number_diff.json values found by only one tier
    standard/        content.md + manifest.json + figures/
    advanced/        content.md + manifest.json + figures/
    hybrid/          content.md + manifest.json + figures/{standard,advanced}/
```

`comparison.csv` is long rather than wide on purpose: three modes x ~12
metrics as one row per paper would be a 40-column row nobody can read, and
adding a fourth mode would rename every column. `SUMMARY.md` pivots it for
side-by-side reading.

## Note on git

These folders hold copied PDFs and figure crops — tens of megabytes of
regenerable binary. The small durable records are `sample.json`,
`comparison.csv`, `pairwise.csv`, `SUMMARY.md` and each `number_diff.json`.
If this gets committed, consider ignoring the rest:

File: extraction/experiments/claude_code/opus-5-5/663ed327/extraction.json
{
  "paper_id": "663ed327",
  "formulations": [
    {
      "Polymer system Notes": "High-molecular-weight PTMC made by bulk ring-opening polymerization of trimethylene carbonate with Sn(Oct)2 at 130 °C for 3 days. Salt is LiTFSI. Sample PTMC2LiTFSI ([carbonate]:[Li+] = 2).",
      "Polymer family": "carbonate",
      "Polymer": "poly(trimethylene carbonate) (PTMC)",
      "SMILES descriptor 1": "OC(=O)OCCC",
      "Comonomer percentage": 100.0,
      "Average functional group per monomer": 1.0,
      "Anion": "TFSI",
      "Li:monomer": 0.5,
      "Li:functional group": 0.5,
      "Tg polymer without salt": -15.0,
      "Tm": "none",
      "crystalline?": "no",
      "PDI": 1.36,
      "Polymer Mn (kDa)": 368.0,
      "chain architecture": "linear",
      "Solvent used": "acetonitrile",
      "drying temp": "60",
      "drying time (h)": "48",
      "drying vacuum": "yes",
      "Notes": "Tg is shown only in Fig. 3b, where it rises at high salt content; no value is printed, so Tg is left null. Films were tougher and more 'leathery' than the lower-salt samples. Conductivity–temperature data are shown only in Fig. 2 (VTF behavior, no fit parameters given). The molecular weight appears in the source as 'Mη' 368,000 g/mol (GPC, chloroform), which is taken to mean Mn. Casting solvent was evaporated under N2 for 3 days, then the films were vacuum-dried at 60 °C for 2 days. The Tg of neat PTMC is about -15 °C. There are no melting endotherms, so the material is amorphous.",
      "DOI": "10.1016/j.ssi.2013.08.014",
      "Reference": "B. Sun, J. Mindemark, K. Edström, D. Brandell, Solid State Ionics (2013), Polycarbonate-based solid polymer electrolytes for Li-ion batteries"
    },
    {
      "Polymer system Notes": "High-molecular-weight PTMC made by bulk ring-opening polymerization with Sn(Oct)2. Salt is LiTFSI. Sample PTMC3LiTFSI ([carbonate]:[Li+] = 3).",
      "Polymer family": "carbonate",
      "Polymer": "poly(trimethylene carbonate) (PTMC)",
      "SMILES descriptor 1": "OC(=O)OCCC",
      "Comonomer percentage": 100.0,
      "Average functional group per monomer": 1.0,
      "Anion": "TFSI",
      "Li:monomer": 0.3333,
      "Li:functional group": 0.3333,
      "Tg polymer without salt": -15.0,
      "Tm": "none",
      "crystalline?": "no",
      "PDI": 1.36,
      "Polymer Mn (kDa)": 368.0,
      "chain architecture": "linear",
      "Solvent used": "acetonitrile",
      "drying temp": "60",
      "drying time (h)": "48",
      "drying vacuum": "yes",
      "Notes": "Tg is shown only in Fig. 3b, where it rises at high salt content; no value is printed. Films were leathery. Conductivity data are shown only in Fig. 2. The molecular weight appears in the source as 'Mη' 368,000 g/mol, taken to mean Mn. The material is amorphous, with no melting endotherms.",
      "DOI": "10.1016/j.ssi.2013.08.014",
      "Reference": "B. Sun, J. Mindemark, K. Edström, D. Brandell, Solid State Ionics (2013), Polycarbonate-based solid polymer electrolytes for Li-ion batteries"
    },
    {
      "Polymer system Notes": "High-molecular-weight PTMC made by bulk ring-opening polymerization with Sn(Oct)2. Salt is LiTFSI. Sample PTMC5LiTFSI ([carbonate]:[Li+] = 5).",
      "Polymer family": "carbonate",
      "Polymer": "poly(trimethylene carbonate) (PTMC)",
      "SMILES descriptor 1": "OC(=O)OCCC",
      "Comonomer percentage": 100.0,
      "Average functional group per monomer": 1.0,
      "Anion": "TFSI",
      "Li:monomer": 0.2,
      "Li:functional group": 0.2,
      "Tg polymer without salt": -15.0,
      "Tm": "none",
      "crystalline?": "no",
      "PDI": 1.36,
      "Polymer Mn (kDa)": 368.0,
      "chain architecture": "linear",
      "Solvent used": "acetonitrile",
      "drying temp": "60",
      "drying time (h)": "48",
      "drying vacuum": "yes",
      "Notes": "Tg and conductivity are shown only in the figures (Fig. 3b, Fig. 2); no values are printed. In an LiFePO4 half-cell at 60 °C, discharge capacity reached a plateau of about 153 mAh/g after 28 days of storage at 60 °C (Fig. 5). The molecular weight appears in the source as 'Mη' 368,000 g/mol, taken to mean Mn. The material is amorphous.",
      "DOI": "10.1016/j.ssi.2013.08.014",
      "Reference": "B. Sun, J. Mindemark, K. Edström, D. Brandell, Solid State Ionics (2013), Polycarbonate-based solid polymer electrolytes for Li-ion batteries"
    },
    {
      "Polymer system Notes": "High-molecular-weight PTMC made by bulk ring-opening polymerization with Sn(Oct)2. Salt is LiTFSI. Sample PTMC8LiTFSI ([carbonate]:[Li+] = 8).",
      "Polymer family": "carbonate",
      "Polymer": "poly(trimethylene carbonate) (PTMC)",
      "SMILES descriptor 1": "OC(=O)OCCC",
      "Comonomer percentage": 100.0,
      "Average functional group per monomer": 1.0,
      "Anion": "TFSI",
      "Li:monomer": 0.125,
      "Li:functional group": 0.125,
      "Tg polymer without salt": -15.0,
      "Tm": "none",
      "crystalline?": "no",
      "PDI": 1.36,
      "Polymer Mn (kDa)": 368.0,
      "chain architecture": "linear",
      "Solvent used": "acetonitrile",
      "drying temp": "60",
      "drying time (h)": "48",
      "drying vacuum": "yes",
      "Notes": "One of the two most conductive compositions. The text gives conductivity only as an order of magnitude: about 1e-7 S/cm at 60 °C and about 1e-9 S/cm at 25 °C. These are not precise values, so the fields are left null; exact data are in Fig. 2. The electrochemical stability window reaches 5 V vs. Li/Li+ at 60 °C (Fig. 4). Tg is shown only in Fig. 3b. The electrolyte was used in LFP half-cells (Fig. 6) and cast as coatings on 3D Cu nanopillars. The molecular weight appears in the source as 'Mη' 368,000 g/mol, taken to mean Mn.",
      "DOI": "10.1016/j.ssi.2013.08.014",
      "Reference": "B. Sun, J. Mindemark, K. Edström, D. Brandell, Solid State Ionics (2013), Polycarbonate-based solid polymer electrolytes for Li-ion batteries"
    },
    {
      "Polymer system Notes": "High-molecular-weight PTMC made by bulk ring-opening polymerization with Sn(Oct)2. Salt is LiTFSI. Sample PTMC13LiTFSI ([carbonate]:[Li+] = 13).",
      "Polymer family": "carbonate",
      "Polymer": "poly(trimethylene carbonate) (PTMC)",
      "SMILES descriptor 1": "OC(=O)OCCC",
      "Comonomer percentage": 100.0,
      "Average functional group per monomer": 1.0,
      "Anion": "TFSI",
      "Li:monomer": 0.0769,
      "Li:functional group": 0.0769,
      "Tg polymer without salt": -15.0,
      "Tm": "none",
      "crystalline?": "no",
      "PDI": 1.36,
      "Polymer Mn (kDa)": 368.0,
      "chain architecture": "linear",
      "Solvent used": "acetonitrile",
      "drying temp": "60",
      "drying time (h)": "48",
      "drying vacuum": "yes",
      "Notes": "One of the two most conductive compositions. The text gives conductivity only as an order of magnitude: about 1e-7 S/cm at 60 °C and about 1e-9 S/cm at 25 °C. These are not precise values, so the fields are left null; exact data are in Fig. 2. The electrochemical stability window reaches 5 V vs. Li/Li+ at 60 °C (Fig. 4). Tg is shown only in Fig. 3b. The molecular weight appears in the source as 'Mη' 368,000 g/mol, taken to mean Mn.",
      "DOI": "10.1016/j.ssi.2013.08.014",
      "Reference": "B. Sun, J. Mindemark, K. Edström, D. Brandell, Solid State Ionics (2013), Polycarbonate-based solid polymer electrolytes for Li-ion batteries"
    },
    {
      "Polymer system Notes": "High-molecular-weight PTMC made by bulk ring-opening polymerization with Sn(Oct)2. Salt is LiTFSI. Sample PTMC21LiTFSI ([carbonate]:[Li+] = 21).",
      "Polymer family": "carbonate",
      "Polymer": "poly(trimethylene carbonate) (PTMC)",
      "SMILES descriptor 1": "OC(=O)OCCC",
      "Comonomer percentage": 100.0,
      "Average functional group per monomer": 1.0,
      "Anion": "TFSI",
      "Li:monomer": 0.0476,
      "Li:functional group": 0.0476,
      "Tg polymer without salt": -15.0,
      "Tm": "none",
      "crystalline?": "no",
      "PDI": 1.36,
      "Polymer Mn (kDa)": 368.0,
      "chain architecture": "linear",
      "Solvent used": "acetonitrile",
      "drying temp": "60",
      "drying time (h)": "48",
      "drying vacuum": "yes",
      "Notes": "Tg and conductivity are shown only in the figures (Fig. 3b, Fig. 2a/b); no values are printed. The molecular weight appears in the source as 'Mη' 368,000 g/mol, taken to mean Mn. The material is amorphous, with no melting endotherms.",
      "DOI": "10.1016/j.ssi.2013.08.014",
      "Reference": "B. Sun, J. Mindemark, K. Edström, D. Brandell, Solid State Ionics (2013), Polycarbonate-based solid polymer electrolytes for Li-ion batteries"
    }
  ]
}

File: extraction/experiments/claude_code/opus-5-5/663ed327/raw_llm_response.json
{
  "model_name": "claude-opus-5-5",
  "via": "claude -p (util/claudeAPIMock.py)",
  "prompt": "pipeline/extraction/prompt.py",
  "include_figures": false,
  "images_attached": 0,
  "validation_errors": [],
  "raw_text": "{\"formulations\": [{\"Polymer system Notes\": \"High-molecular-weight PTMC made by bulk ring-opening polymerization of trimethylene carbonate with Sn(Oct)2 at 130 °C for 3 days. Salt is LiTFSI. Sample PTMC2LiTFSI ([carbonate]:[Li+] = 2).\", \"Polymer family\": \"carbonate\", \"Polymer\": \"poly(trimethylene carbonate) (PTMC)\", \"SMILES descriptor 1\": \"OC(=O)OCCC\", \"Comonomer percentage\": 100, \"Average functional group per monomer\": 1, \"Anion\": \"TFSI\", \"Li:monomer\": 0.5, \"Li:functional group\": 0.5, \"Tg polymer without salt\": -15, \"Tm\": \"none\", \"crystalline?\": \"no\", \"PDI\": 1.36, \"Polymer Mn (kDa)\": 368, \"chain architecture\": \"linear\", \"Solvent used\": \"acetonitrile\", \"drying temp\": \"60\", \"drying time (h)\": \"48\", \"drying vacuum\": \"yes\", \"Notes\": \"Tg is shown only in Fig. 3b, where it rises at high salt content; no value is printed, so Tg is left null. Films were tougher and more 'leathery' than the lower-salt samples. Conductivity–temperature data are shown only in Fig. 2 (VTF behavior, no fit parameters given). The molecular weight appears in the source as 'Mη' 368,000 g/mol (GPC, chloroform), which is taken to mean Mn. Casting solvent was evaporated under N2 for 3 days, then the films were vacuum-dried at 60 °C for 2 days. The Tg of neat PTMC is about -15 °C. There are no melting endotherms, so the material is amorphous.\", \"DOI\": \"10.1016/j.ssi.2013.08.014\", \"Reference\": \"B. Sun, J. Mindemark, K. Edström, D. Brandell, Solid State Ionics (2013), Polycarbonate-based solid polymer electrolytes for Li-ion batteries\"}, {\"Polymer system Notes\": \"High-molecular-weight PTMC made by bulk ring-opening polymerization with Sn(Oct)2. Salt is LiTFSI. Sample PTMC3LiTFSI ([carbonate]:[Li+] = 3).\", \"Polymer family\": \"carbonate\", \"Polymer\": \"poly(trimethylene carbonate) (PTMC)\", \"SMILES descriptor 1\": \"OC(=O)OCCC\", \"Comonomer percentage\": 100, \"Average functional group per monomer\": 1, \"Anion\": \"TFSI\", \"Li:monomer\": 0.3333, \"Li:functional group\": 0.3333, \"Tg polymer without salt\": -15, \"Tm\": \"none\", \"crystalline?\": \"no\", \"PDI\": 1.36, \"Polymer Mn (kDa)\": 368, \"chain architecture\": \"linear\", \"Solvent used\": \"acetonitrile\", \"drying temp\": \"60\", \"drying time (h)\": \"48\", \"drying vacuum\": \"yes\", \"Notes\": \"Tg is shown only in Fig. 3b, where it rises at high salt content; no value is printed. Films were leathery. Conductivity data are shown only in Fig. 2. The molecular weight appears in the source as 'Mη' 368,000 g/mol, taken to mean Mn. The material is amorphous, with no melting endotherms.\", \"DOI\": \"10.1016/j.ssi.2013.08.014\", \"Reference\": \"B. Sun, J. Mindemark, K. Edström, D. Brandell, Solid State Ionics (2013), Polycarbonate-based solid polymer electrolytes for Li-ion batteries\"}, {\"Polymer system Notes\": \"High-molecular-weight PTMC made by bulk ring-opening polymerization with Sn(Oct)2. Salt is LiTFSI. Sample PTMC5LiTFSI ([carbonate]:[Li+] = 5).\", \"Polymer family\": \"carbonate\", \"Polymer\": \"poly(trimethylene carbonate) (PTMC)\", \"SMILES descriptor 1\": \"OC(=O)OCCC\", \"Comonomer percentage\": 100, \"Average functional group per monomer\": 1, \"Anion\": \"TFSI\", \"Li:monomer\": 0.2, \"Li:functional group\": 0.2, \"Tg polymer without salt\": -15, \"Tm\": \"none\", \"crystalline?\": \"no\", \"PDI\": 1.36, \"Polymer Mn (kDa)\": 368, \"chain architecture\": \"linear\", \"Solvent used\": \"acetonitrile\", \"drying temp\": \"60\", \"drying time (h)\": \"48\", \"drying vacuum\": \"yes\", \"Notes\": \"Tg and conductivity are shown only in the figures (Fig. 3b, Fig. 2); no values are printed. In an LiFePO4 half-cell at 60 °C, discharge capacity reached a plateau of about 153 mAh/g after 28 days of storage at 60 °C (Fig. 5). The molecular weight appears in the source as 'Mη' 368,000 g/mol, taken to mean Mn. The material is amorphous.\", \"DOI\": \"10.1016/j.ssi.2013.08.014\", \"Reference\": \"B. Sun, J. Mindemark, K. Edström, D. Brandell, Solid State Ionics (2013), Polycarbonate-based solid polymer electrolytes for Li-ion batteries\"}, {\"Polymer system Notes\": \"High-molecular-weight PTMC made by bulk ring-opening polymerization with Sn(Oct)2. Salt is LiTFSI. Sample PTMC8LiTFSI ([carbonate]:[Li+] = 8).\", \"Polymer family\": \"carbonate\", \"Polymer\": \"poly(trimethylene carbonate) (PTMC)\", \"SMILES descriptor 1\": \"OC(=O)OCCC\", \"Comonomer percentage\": 100, \"Average functional group per monomer\": 1, \"Anion\": \"TFSI\", \"Li:monomer\": 0.125, \"Li:functional group\": 0.125, \"Tg polymer without salt\": -15, \"Tm\": \"none\", \"crystalline?\": \"no\", \"PDI\": 1.36, \"Polymer Mn (kDa)\": 368, \"chain architecture\": \"linear\", \"Solvent used\": \"acetonitrile\", \"drying temp\": \"60\", \"drying time (h)\": \"48\", \"drying vacuum\": \"yes\", \"Notes\": \"One of the two most conductive compositions. The text gives conductivity only as an order of magnitude: about 1e-7 S/cm at 60 °C and about 1e-9 S/cm at 25 °C. These are not precise values, so the fields are left null; exact data are in Fig. 2. The electrochemical stability window reaches 5 V vs. Li/Li+ at 60 °C (Fig. 4). Tg is shown only in Fig. 3b. The electrolyte was used in LFP half-cells (Fig. 6) and cast as coatings on 3D Cu nanopillars. The molecular weight appears in the source as 'Mη' 368,000 g/mol, taken to mean Mn.\", \"DOI\": \"10.1016/j.ssi.2013.08.014\", \"Reference\": \"B. Sun, J. Mindemark, K. Edström, D. Brandell, Solid State Ionics (2013), Polycarbonate-based solid polymer electrolytes for Li-ion batteries\"}, {\"Polymer system Notes\": \"High-molecular-weight PTMC made by bulk ring-opening polymerization with Sn(Oct)2. Salt is LiTFSI. Sample PTMC13LiTFSI ([carbonate]:[Li+] = 13).\", \"Polymer family\": \"carbonate\", \"Polymer\": \"poly(trimethylene carbonate) (PTMC)\", \"SMILES descriptor 1\": \"OC(=O)OCCC\", \"Comonomer percentage\": 100, \"Average functional group per monomer\": 1, \"Anion\": \"TFSI\", \"Li:monomer\": 0.0769, \"Li:functional group\": 0.0769, \"Tg polymer without salt\": -15, \"Tm\": \"none\", \"crystalline?\": \"no\", \"PDI\": 1.36, \"Polymer Mn (kDa)\": 368, \"chain architecture\": \"linear\", \"Solvent used\": \"acetonitrile\", \"drying temp\": \"60\", \"drying time (h)\": \"48\", \"drying vacuum\": \"yes\", \"Notes\": \"One of the two most conductive compositions. The text gives conductivity only as an order of magnitude: about 1e-7 S/cm at 60 °C and about 1e-9 S/cm at 25 °C. These are not precise values, so the fields are left null; exact data are in Fig. 2. The electrochemical stability window reaches 5 V vs. Li/Li+ at 60 °C (Fig. 4). Tg is shown only in Fig. 3b. The molecular weight appears in the source as 'Mη' 368,000 g/mol, taken to mean Mn.\", \"DOI\": \"10.1016/j.ssi.2013.08.014\", \"Reference\": \"B. Sun, J. Mindemark, K. Edström, D. Brandell, Solid State Ionics (2013), Polycarbonate-based solid polymer electrolytes for Li-ion batteries\"}, {\"Polymer system Notes\": \"High-molecular-weight PTMC made by bulk ring-opening polymerization with Sn(Oct)2. Salt is LiTFSI. Sample PTMC21LiTFSI ([carbonate]:[Li+] = 21).\", \"Polymer family\": \"carbonate\", \"Polymer\": \"poly(trimethylene carbonate) (PTMC)\", \"SMILES descriptor 1\": \"OC(=O)OCCC\", \"Comonomer percentage\": 100, \"Average functional group per monomer\": 1, \"Anion\": \"TFSI\", \"Li:monomer\": 0.0476, \"Li:functional group\": 0.0476, \"Tg polymer without salt\": -15, \"Tm\": \"none\", \"crystalline?\": \"no\", \"PDI\": 1.36, \"Polymer Mn (kDa)\": 368, \"chain architecture\": \"linear\", \"Solvent used\": \"acetonitrile\", \"drying temp\": \"60\", \"drying time (h)\": \"48\", \"drying vacuum\": \"yes\", \"Notes\": \"Tg and conductivity are shown only in the figures (Fig. 3b, Fig. 2a/b); no values are printed. The molecular weight appears in the source as 'Mη' 368,000 g/mol, taken to mean Mn. The material is amorphous, with no melting endotherms.\", \"DOI\": \"10.1016/j.ssi.2013.08.014\", \"Reference\": \"B. Sun, J. Mindemark, K. Edström, D. Brandell, Solid State Ionics (2013), Polycarbonate-based solid polymer electrolytes for Li-ion batteries\"}]}"
}

File: extraction/experiments/claude_code/opus-5-5/663ed327/run.json
{
  "paper_id": "663ed327",
  "status": "ok",
  "error": null,
  "n_formulations": 6,
  "prompt_chars": 38918,
  "images_attached": 0,
  "reply_chars": 7740,
  "wall_seconds": 42.1,
  "finished_at": "2026-09-29T05:41:47.389486+00:00"
}
