Repository: Shanaya-1981/polymerDataFrontend

# polymerData

Monorepo for the polymer electrolyte data project: paper extraction, data
pipelines, and the frontend explorer.

- [`extraction/`](extraction/) — parses uploaded papers (text, tables, figures) with MinerU,
  sends the parsed content to an LLM to extract structured data, and scores
  results against the golden dataset (`extraction/data/_Cleaned_Final_Data_6_2_2020.csv`).
- [`frontend/`](frontend/) — the client-side app that visualizes the polymer-electrolyte
  conductivity dataset (a rebuild of pedatamine.org).
- [`util/`](util/) — helpers shared across the project. `claudeAPIMock.py` is how
  project code makes an LLM call; see below.

To use the app on your own computer, follow [Getting started](#getting-started).
[`frontend/README.md`](frontend/README.md) has more about the app itself.

### 2. Open PolymerData the first time

In the `polymerData-main` folder, double-click **PolymerData**.

macOS stops it the first time, because it doesn't come from the App Store or
from a developer registered with Apple:

1. A message says "“PolymerData” Not Opened". Choose **Done**.
2. Open **System Settings**, choose **Privacy & Security**, and scroll down to
   "“PolymerData” was blocked to protect your Mac". Choose **Open Anyway**,
   then **Open Anyway** again, and enter your Mac's password.

   On macOS 14 (Sonoma) or older, Control-click PolymerData instead, choose
   **Open**, then **Open** again.
3.

# Experiments

Controlled comparisons of pipeline choices, kept apart from production runs
(`output/`, `data/parsing_performance.csv`) so an experiment can never be
mistaken for the real pipeline's output.

## The pinned sample

`tier_comparison/sample.json` holds a fixed 10-paper benchmark set, drawn
once and **reused by every experiment from here on**. If each experiment
drew its own papers, a difference between two results could come from the
change being tested or from the papers being easier that time, and nothing
would tell you which.

It is stratified 5 old (pre-1995) + 5 modern, because the corpus runs
1984-2020 and parser behaviour diverges most on old scanned papers. A
uniform draw of 10 from 63 would average ~1.4 old papers and could contain
none. The cost is that pooled numbers are not a corpus-wide average — read
the per-stratum tables.

The draw is reproducible from the seed alone, so deleting `sample.json` and
regenerating gives back the identical 10 papers. `--resample` changes them
and invalidates comparability with everything recorded before it.

```bash
.venv/bin/python -m pipeline.experiments.select_sample            # show the pinned sample
.venv/bin/python -m pipeline.experiments.select_sample --resample # redraw (breaks comparability)
```

## The three modes

| mode | text and tables | figure crops |
|---|---|---|
| `standard` | standard tier | standard tier |
| `advanced` | advanced tier | advanced tier |
| `hybrid` | advanced tier | **both** tiers |

`advanced` reads data points off plots into tables, and having done so it
emits no crop for that chart. `hybrid` pairs advanced's text with every
crop either tier produced, so a digitised value and the plot it came from
are both available. Hybrid's body text *is* advanced's body text — the two
differ only in figures.

## Running it

```bash
export PATH="/Users/merlin/.local/bin:$PATH"   # mineru lives in ~/.local/bin

# All 10 papers, all three modes (~40 min). Resumable: re-running reuses

# any mode already on disk.
.venv/bin/python -m pipeline.experiments.run_tier_comparison

# One paper, for debugging
.venv/bin/python -m pipeline.experiments.run_tier_comparison --only 1dba839e

# Use after editing metrics.py -- a metric fix should never cost a re-parse.
.venv/bin/python -m pipeline.experiments.run_tier_comparison --metrics-only

## Layout

```
tier_comparison/
  sample.json        the pinned 10 papers, the seed, the strata
  comparison.csv     long: one row per (paper, mode)
  pairwise.csv       one row per (paper, mode pair): similarity + value diffs
  SUMMARY.md         generated read-out, three modes side by side
  {paper}/
    {paper}.pdf      copy of the source PDF, so the folder stands alone
    number_diff.json values found by only one tier
    standard/        content.md + manifest.json + figures/
    advanced/        content.md + manifest.json + figures/
    hybrid/          content.md + manifest.json + figures/{standard,advanced}/
```

`comparison.csv` is long rather than wide on purpose: three modes x ~12
metrics as one row per paper would be a 40-column row nobody can read, and
adding a fourth mode would rename every column. `SUMMARY.md` pivots it for
side-by-side reading.

## Note on git

These folders hold copied PDFs and figure crops — tens of megabytes of
regenerable binary. The small durable records are `sample.json`,
`comparison.csv`, `pairwise.csv`, `SUMMARY.md` and each `number_diff.json`.
If this gets committed, consider ignoring the rest:

File: extraction/experiments/claude_code/sonnet-5-figures/663ed327/extraction.json
{
  "paper_id": "663ed327",
  "formulations": [
    {
      "Polymer system Notes": "High-molecular-weight poly(trimethylene carbonate) (PTMC) synthesized by bulk ring-opening polymerization of trimethylene carbonate (Sn(Oct)2 catalyst, 130C, 3 days); Mη(GPC,CHCl3)=368,000 g/mol, PDI=1.36. Combined with LiTFSI at varying carbonate:Li+ molar ratios (denoted PTMCnLiTFSI, n=2,3,5,8,13,21) by solution casting from acetonitrile. All electrolytes amorphous (no DSC melting endotherm); ionic conductivity vs T follows VTF behavior (Fig. 2a).",
      "Polymer family": "carbonate",
      "Polymer": "poly(trimethylene carbonate) (PTMC)",
      "SMILES descriptor 1": "OCCCOC(=O)",
      "Comonomer percentage": 100.0,
      "Average functional group per monomer": 1.0,
      "Anion": "TFSI",
      "Li:monomer": 0.5,
      "Li:functional group": 0.5,
      "Tg": 11.0,
      "Tg polymer without salt": -15.0,
      "Tm": "none",
      "crystalline?": "no",
      "PDI": 1.36,
      "Polymer Mw (kDa)": 368.0,
      "chain architecture": "linear",
      "Solvent used": "acetonitrile",
      "drying temp": "ambient (N2 flow), then 60",
      "drying time (h)": "72 + 48",
      "drying vacuum": "yes",
      "Notes": "PTMC2LiTFSI = highest salt content sample tested; described as 'leathery' in texture, related to elevated Tg vs. lower-salt samples. TGA onset for salt-richest sample ~190C (vs. 260C for pure PTMC). Tg read from Fig. 3b, point '2' at ~66.7 mol% PTMC. Neat PTMC Tg stated as ~-15C in text, consistent with '∞' point in Fig. 3b (~-16C).",
      "DOI": "10.1016/j.ssi.2013.08.014",
      "Reference": "Sun, B.; Mindemark, J.; Edström, K.; Brandell, D. Polycarbonate-based solid polymer electrolytes for Li-ion batteries. Solid State Ionics 2013 (in press)."
    },
    {
      "Polymer system Notes": "High-molecular-weight poly(trimethylene carbonate) (PTMC) synthesized by bulk ring-opening polymerization of trimethylene carbonate (Sn(Oct)2 catalyst, 130C, 3 days); Mη(GPC,CHCl3)=368,000 g/mol, PDI=1.36. Combined with LiTFSI at varying carbonate:Li+ molar ratios (denoted PTMCnLiTFSI, n=2,3,5,8,13,21) by solution casting from acetonitrile. All electrolytes amorphous (no DSC melting endotherm); ionic conductivity vs T follows VTF behavior (Fig. 2a).",
      "Polymer family": "carbonate",
      "Polymer": "poly(trimethylene carbonate) (PTMC)",
      "SMILES descriptor 1": "OCCCOC(=O)",
      "Comonomer percentage": 100.0,
      "Average functional group per monomer": 1.0,
      "Anion": "TFSI",
      "Li:monomer": 0.333,
      "Li:functional group": 0.333,
      "Tg": -11.0,
      "Tg polymer without salt": -15.0,
      "Tm": "none",
      "crystalline?": "no",
      "PDI": 1.36,
      "Polymer Mw (kDa)": 368.0,
      "chain architecture": "linear",
      "Solvent used": "acetonitrile",
      "drying temp": "ambient (N2 flow), then 60",
      "drying time (h)": "72 + 48",
      "drying vacuum": "yes",
      "Notes": "PTMC3LiTFSI also noted (with PTMC2LiTFSI) as having tougher, 'leathery' character vs. other compositions, attributed to elevated Tg. Tg read from Fig. 3b, point labeled '3' at ~75 mol% PTMC.",
      "DOI": "10.1016/j.ssi.2013.08.014",
      "Reference": "Sun, B.; Mindemark, J.; Edström, K.; Brandell, D. Polycarbonate-based solid polymer electrolytes for Li-ion batteries. Solid State Ionics 2013 (in press)."
    },
    {
      "Polymer system Notes": "High-molecular-weight poly(trimethylene carbonate) (PTMC) synthesized by bulk ring-opening polymerization of trimethylene carbonate (Sn(Oct)2 catalyst, 130C, 3 days); Mη(GPC,CHCl3)=368,000 g/mol, PDI=1.36. Combined with LiTFSI at varying carbonate:Li+ molar ratios (denoted PTMCnLiTFSI, n=2,3,5,8,13,21) by solution casting from acetonitrile. All electrolytes amorphous (no DSC melting endotherm); ionic conductivity vs T follows VTF behavior (Fig. 2a).",
      "Polymer family": "carbonate",
      "Polymer": "poly(trimethylene carbonate) (PTMC)",
      "SMILES descriptor 1": "OCCCOC(=O)",
      "Comonomer percentage": 100.0,
      "Average functional group per monomer": 1.0,
      "Anion": "TFSI",
      "Li:monomer": 0.2,
      "Li:functional group": 0.2,
      "Tg": -17.0,
      "Tg polymer without salt": -15.0,
      "Tm": "none",
      "crystalline?": "no",
      "PDI": 1.36,
      "Polymer Mw (kDa)": 368.0,
      "chain architecture": "linear",
      "Solvent used": "acetonitrile",
      "drying temp": "ambient (N2 flow), then 60",
      "drying time (h)": "72 + 48",
      "drying vacuum": "yes",
      "Notes": "PTMC5LiTFSI used in LiFePO4/PTMC5LiTFSI/Li half-cell cycling (Fig. 5): cycled at 60C, C/13 (~30 cycles), stored 28d at 60C, then C/55; discharge capacity rose from ~87 to plateau ~153 mAh/g by ~68 days total, stable to >120 days, no fading. Tg read from Fig. 3b, point '5' at ~83.3 mol% PTMC.",
      "DOI": "10.1016/j.ssi.2013.08.014",
      "Reference": "Sun, B.; Mindemark, J.; Edström, K.; Brandell, D. Polycarbonate-based solid polymer electrolytes for Li-ion batteries. Solid State Ionics 2013 (in press)."
    },
    {
      "Polymer system Notes": "High-molecular-weight poly(trimethylene carbonate) (PTMC) synthesized by bulk ring-opening polymerization of trimethylene carbonate (Sn(Oct)2 catalyst, 130C, 3 days); Mη(GPC,CHCl3)=368,000 g/mol, PDI=1.36. Combined with LiTFSI at varying carbonate:Li+ molar ratios (denoted PTMCnLiTFSI, n=2,3,5,8,13,21) by solution casting from acetonitrile. All electrolytes amorphous (no DSC melting endotherm); ionic conductivity vs T follows VTF behavior (Fig. 2a).",
      "Polymer family": "carbonate",
      "Polymer": "poly(trimethylene carbonate) (PTMC)",
      "SMILES descriptor 1": "OCCCOC(=O)",
      "Comonomer percentage": 100.0,
      "Average functional group per monomer": 1.0,
      "Anion": "TFSI",
      "Li:monomer": 0.125,
      "Li:functional group": 0.125,
      "Tg": -15.5,
      "Tg polymer without salt": -15.0,
      "Tm": "none",
      "crystalline?": "no",
      "Conductivity at 25C": 1e-9,
      "Conductivity at 60C": 1e-7,
      "PDI": 1.36,
      "Polymer Mw (kDa)": 368.0,
      "chain architecture": "linear",
      "Solvent used": "acetonitrile",
      "drying temp": "ambient (N2 flow), then 60",
      "drying time (h)": "72 + 48",
      "drying vacuum": "yes",
      "Notes": "One of two best (highest-conductivity) compositions; text: ~1e-7 S/cm at 60C, ~1e-9 S/cm at 25C (order-of-magnitude, matches Fig. 2b peak region). Stable to 5.0V vs Li/Li+ (Fig. 4, dashed). Used in LiFePO4/PTMC8LiTFSI/Li cells (Fig. 6, C/55, 60C): fresh & pre-stored cells reached ~105-111 mAh/g by ~40 days, still rising. Also coated onto LFP electrode and 3D Cu-nanopillars (Fig. 7). Note: ref.[7] (different paper) reports PTMC/LiPF6 at 1:8 giving lower ~1e-8 (60C)/1e-10 (25C) S/cm -- not this study's data.",
      "DOI": "10.1016/j.ssi.2013.08.014",
      "Reference": "Sun, B.; Mindemark, J.; Edström, K.; Brandell, D. Polycarbonate-based solid polymer electrolytes for Li-ion batteries. Solid State Ionics 2013 (in press)."
    },
    {
      "Polymer system Notes": "High-molecular-weight poly(trimethylene carbonate) (PTMC) synthesized by bulk ring-opening polymerization of trimethylene carbonate (Sn(Oct)2 catalyst, 130C, 3 days); Mη(GPC,CHCl3)=368,000 g/mol, PDI=1.36. Combined with LiTFSI at varying carbonate:Li+ molar ratios (denoted PTMCnLiTFSI, n=2,3,5,8,13,21) by solution casting from acetonitrile. All electrolytes amorphous (no DSC melting endotherm); ionic conductivity vs T follows VTF behavior (Fig. 2a).",
      "Polymer family": "carbonate",
      "Polymer": "poly(trimethylene carbonate) (PTMC)",
      "SMILES descriptor 1": "OCCCOC(=O)",
      "Comonomer percentage": 100.0,
      "Average functional group per monomer": 1.0,
      "Anion": "TFSI",
      "Li:monomer": 0.0769,
      "Li:functional group": 0.0769,
      "Tg": -15.3,
      "Tg polymer without salt": -15.0,
      "Tm": "none",
      "crystalline?": "no",
      "Conductivity at 25C": 1e-9,
      "Conductivity at 60C": 1e-7,
      "PDI": 1.36,
      "Polymer Mw (kDa)": 368.0,
      "chain architecture": "linear",
      "Solvent used": "acetonitrile",
      "drying temp": "ambient (N2 flow), then 60",
      "drying time (h)": "72 + 48",
      "drying vacuum": "yes",
      "Notes": "The other of two best (highest-conductivity) compositions; text: ~1e-7 S/cm at 60C, ~1e-9 S/cm at 25C (order-of-magnitude, matches Fig. 2b peak region). Stable to 5.0V vs Li/Li+ (Fig. 4, solid line, 5mV/s, 60C). Tg read from Fig. 3b, point '13' at ~92.9 mol% PTMC.",
      "DOI": "10.1016/j.ssi.2013.08.014",
      "Reference": "Sun, B.; Mindemark, J.; Edström, K.; Brandell, D. Polycarbonate-based solid polymer electrolytes for Li-ion batteries. Solid State Ionics 2013 (in press)."
    },
    {
      "Polymer system Notes": "High-molecular-weight poly(trimethylene carbonate) (PTMC) synthesized by bulk ring-opening polymerization of trimethylene carbonate (Sn(Oct)2 catalyst, 130C, 3 days); Mη(GPC,CHCl3)=368,000 g/mol, PDI=1.36. Combined with LiTFSI at varying carbonate:Li+ molar ratios (denoted PTMCnLiTFSI, n=2,3,5,8,13,21) by solution casting from acetonitrile. All electrolytes amorphous (no DSC melting endotherm); ionic conductivity vs T follows VTF behavior (Fig. 2a).",
      "Polymer family": "carbonate",
      "Polymer": "poly(trimethylene carbonate) (PTMC)",
      "SMILES descriptor 1": "OCCCOC(=O)",
      "Comonomer percentage": 100.0,
      "Average functional group per monomer": 1.0,
      "Anion": "TFSI",
      "Li:monomer": 0.0476,
      "Li:functional group": 0.0476,
      "Tg": -17.5,
      "Tg polymer without salt": -15.0,
      "Tm": "none",
      "crystalline?": "no",
      "PDI": 1.36,
      "Polymer Mw (kDa)": 368.0,
      "chain architecture": "linear",
      "Solvent used": "acetonitrile",
      "drying temp": "ambient (N2 flow), then 60",
      "drying time (h)": "72 + 48",
      "drying vacuum": "yes",
      "Notes": "Lowest-salt-content composition tested; conductivity lower than the 1:8/1:13 peak compositions (Fig. 2b) -- excess PTMC (low salt) reduces conductivity relative to intermediate optimum. Precise conductivity values not stated numerically in text; not extracted from Fig. 2b due to risk of misreading overlapping log-scale curves. Tg read from Fig. 3b, point '21' at ~95.5 mol% PTMC.",
      "DOI": "10.1016/j.ssi.2013.08.014",
      "Reference": "Sun, B.; Mindemark, J.; Edström, K.; Brandell, D. Polycarbonate-based solid polymer electrolytes for Li-ion batteries. Solid State Ionics 2013 (in press)."
    }
  ]
}

File: extraction/experiments/claude_code/sonnet-5-figures/663ed327/raw_llm_response.json
{
  "model_name": "claude-sonnet-5",
  "via": "claude -p (util/claudeAPIMock.py)",
  "include_figures": true,
  "images_attached": 14,
  "validation_errors": [],
  "raw_text": "{\"formulations\": [{\"Polymer system Notes\": \"High-molecular-weight poly(trimethylene carbonate) (PTMC) synthesized by bulk ring-opening polymerization of trimethylene carbonate (Sn(Oct)2 catalyst, 130C, 3 days); Mη(GPC,CHCl3)=368,000 g/mol, PDI=1.36. Combined with LiTFSI at varying carbonate:Li+ molar ratios (denoted PTMCnLiTFSI, n=2,3,5,8,13,21) by solution casting from acetonitrile. All electrolytes amorphous (no DSC melting endotherm); ionic conductivity vs T follows VTF behavior (Fig. 2a).\", \"Polymer family\": \"carbonate\", \"Polymer\": \"poly(trimethylene carbonate) (PTMC)\", \"SMILES descriptor 1\": \"OCCCOC(=O)\", \"Comonomer percentage\": 100, \"Average functional group per monomer\": 1, \"Anion\": \"TFSI\", \"Li:monomer\": 0.5, \"Li:functional group\": 0.5, \"Tg\": 11, \"Tg polymer without salt\": -15, \"Tm\": \"none\", \"crystalline?\": \"no\", \"PDI\": 1.36, \"Polymer Mw (kDa)\": 368, \"chain architecture\": \"linear\", \"Solvent used\": \"acetonitrile\", \"drying temp\": \"ambient (N2 flow), then 60\", \"drying time (h)\": \"72 + 48\", \"drying vacuum\": \"yes\", \"Notes\": \"PTMC2LiTFSI = highest salt content sample tested; described as 'leathery' in texture, related to elevated Tg vs. lower-salt samples. TGA onset for salt-richest sample ~190C (vs. 260C for pure PTMC). Tg read from Fig. 3b, point '2' at ~66.7 mol% PTMC. Neat PTMC Tg stated as ~-15C in text, consistent with '∞' point in Fig. 3b (~-16C).\", \"DOI\": \"10.1016/j.ssi.2013.08.014\", \"Reference\": \"Sun, B.; Mindemark, J.; Edström, K.; Brandell, D. Polycarbonate-based solid polymer electrolytes for Li-ion batteries. Solid State Ionics 2013 (in press).\"}, {\"Polymer system Notes\": \"High-molecular-weight poly(trimethylene carbonate) (PTMC) synthesized by bulk ring-opening polymerization of trimethylene carbonate (Sn(Oct)2 catalyst, 130C, 3 days); Mη(GPC,CHCl3)=368,000 g/mol, PDI=1.36. Combined with LiTFSI at varying carbonate:Li+ molar ratios (denoted PTMCnLiTFSI, n=2,3,5,8,13,21) by solution casting from acetonitrile. All electrolytes amorphous (no DSC melting endotherm); ionic conductivity vs T follows VTF behavior (Fig. 2a).\", \"Polymer family\": \"carbonate\", \"Polymer\": \"poly(trimethylene carbonate) (PTMC)\", \"SMILES descriptor 1\": \"OCCCOC(=O)\", \"Comonomer percentage\": 100, \"Average functional group per monomer\": 1, \"Anion\": \"TFSI\", \"Li:monomer\": 0.333, \"Li:functional group\": 0.333, \"Tg\": -11, \"Tg polymer without salt\": -15, \"Tm\": \"none\", \"crystalline?\": \"no\", \"PDI\": 1.36, \"Polymer Mw (kDa)\": 368, \"chain architecture\": \"linear\", \"Solvent used\": \"acetonitrile\", \"drying temp\": \"ambient (N2 flow), then 60\", \"drying time (h)\": \"72 + 48\", \"drying vacuum\": \"yes\", \"Notes\": \"PTMC3LiTFSI also noted (with PTMC2LiTFSI) as having tougher, 'leathery' character vs. other compositions, attributed to elevated Tg. Tg read from Fig. 3b, point labeled '3' at ~75 mol% PTMC.\", \"DOI\": \"10.1016/j.ssi.2013.08.014\", \"Reference\": \"Sun, B.; Mindemark, J.; Edström, K.; Brandell, D. Polycarbonate-based solid polymer electrolytes for Li-ion batteries. Solid State Ionics 2013 (in press).\"}, {\"Polymer system Notes\": \"High-molecular-weight poly(trimethylene carbonate) (PTMC) synthesized by bulk ring-opening polymerization of trimethylene carbonate (Sn(Oct)2 catalyst, 130C, 3 days); Mη(GPC,CHCl3)=368,000 g/mol, PDI=1.36. Combined with LiTFSI at varying carbonate:Li+ molar ratios (denoted PTMCnLiTFSI, n=2,3,5,8,13,21) by solution casting from acetonitrile. All electrolytes amorphous (no DSC melting endotherm); ionic conductivity vs T follows VTF behavior (Fig. 2a).\", \"Polymer family\": \"carbonate\", \"Polymer\": \"poly(trimethylene carbonate) (PTMC)\", \"SMILES descriptor 1\": \"OCCCOC(=O)\", \"Comonomer percentage\": 100, \"Average functional group per monomer\": 1, \"Anion\": \"TFSI\", \"Li:monomer\": 0.2, \"Li:functional group\": 0.2, \"Tg\": -17, \"Tg polymer without salt\": -15, \"Tm\": \"none\", \"crystalline?\": \"no\", \"PDI\": 1.36, \"Polymer Mw (kDa)\": 368, \"chain architecture\": \"linear\", \"Solvent used\": \"acetonitrile\", \"drying temp\": \"ambient (N2 flow), then 60\", \"drying time (h)\": \"72 + 48\", \"drying vacuum\": \"yes\", \"Notes\": \"PTMC5LiTFSI used in LiFePO4/PTMC5LiTFSI/Li half-cell cycling (Fig. 5): cycled at 60C, C/13 (~30 cycles), stored 28d at 60C, then C/55; discharge capacity rose from ~87 to plateau ~153 mAh/g by ~68 days total, stable to >120 days, no fading. Tg read from Fig. 3b, point '5' at ~83.3 mol% PTMC.\", \"DOI\": \"10.1016/j.ssi.2013.08.014\", \"Reference\": \"Sun, B.; Mindemark, J.; Edström, K.; Brandell, D. Polycarbonate-based solid polymer electrolytes for Li-ion batteries. Solid State Ionics 2013 (in press).\"}, {\"Polymer system Notes\": \"High-molecular-weight poly(trimethylene carbonate) (PTMC) synthesized by bulk ring-opening polymerization of trimethylene carbonate (Sn(Oct)2 catalyst, 130C, 3 days); Mη(GPC,CHCl3)=368,000 g/mol, PDI=1.36. Combined with LiTFSI at varying carbonate:Li+ molar ratios (denoted PTMCnLiTFSI, n=2,3,5,8,13,21) by solution casting from acetonitrile. All electrolytes amorphous (no DSC melting endotherm); ionic conductivity vs T follows VTF behavior (Fig. 2a).\", \"Polymer family\": \"carbonate\", \"Polymer\": \"poly(trimethylene carbonate) (PTMC)\", \"SMILES descriptor 1\": \"OCCCOC(=O)\", \"Comonomer percentage\": 100, \"Average functional group per monomer\": 1, \"Anion\": \"TFSI\", \"Li:monomer\": 0.125, \"Li:functional group\": 0.125, \"Tg\": -15.5, \"Tg polymer without salt\": -15, \"Tm\": \"none\", \"crystalline?\": \"no\", \"Conductivity at 25C\": 1e-09, \"Conductivity at 60C\": 1e-07, \"PDI\": 1.36, \"Polymer Mw (kDa)\": 368, \"chain architecture\": \"linear\", \"Solvent used\": \"acetonitrile\", \"drying temp\": \"ambient (N2 flow), then 60\", \"drying time (h)\": \"72 + 48\", \"drying vacuum\": \"yes\", \"Notes\": \"One of two best (highest-conductivity) compositions; text: ~1e-7 S/cm at 60C, ~1e-9 S/cm at 25C (order-of-magnitude, matches Fig. 2b peak region). Stable to 5.0V vs Li/Li+ (Fig. 4, dashed). Used in LiFePO4/PTMC8LiTFSI/Li cells (Fig. 6, C/55, 60C): fresh & pre-stored cells reached ~105-111 mAh/g by ~40 days, still rising. Also coated onto LFP electrode and 3D Cu-nanopillars (Fig. 7). Note: ref.[7] (different paper) reports PTMC/LiPF6 at 1:8 giving lower ~1e-8 (60C)/1e-10 (25C) S/cm -- not this study's data.\", \"DOI\": \"10.1016/j.ssi.2013.08.014\", \"Reference\": \"Sun, B.; Mindemark, J.; Edström, K.; Brandell, D. Polycarbonate-based solid polymer electrolytes for Li-ion batteries. Solid State Ionics 2013 (in press).\"}, {\"Polymer system Notes\": \"High-molecular-weight poly(trimethylene carbonate) (PTMC) synthesized by bulk ring-opening polymerization of trimethylene carbonate (Sn(Oct)2 catalyst, 130C, 3 days); Mη(GPC,CHCl3)=368,000 g/mol, PDI=1.36. Combined with LiTFSI at varying carbonate:Li+ molar ratios (denoted PTMCnLiTFSI, n=2,3,5,8,13,21) by solution casting from acetonitrile. All electrolytes amorphous (no DSC melting endotherm); ionic conductivity vs T follows VTF behavior (Fig. 2a).\", \"Polymer family\": \"carbonate\", \"Polymer\": \"poly(trimethylene carbonate) (PTMC)\", \"SMILES descriptor 1\": \"OCCCOC(=O)\", \"Comonomer percentage\": 100, \"Average functional group per monomer\": 1, \"Anion\": \"TFSI\", \"Li:monomer\": 0.0769, \"Li:functional group\": 0.0769, \"Tg\": -15.3, \"Tg polymer without salt\": -15, \"Tm\": \"none\", \"crystalline?\": \"no\", \"Conductivity at 25C\": 1e-09, \"Conductivity at 60C\": 1e-07, \"PDI\": 1.36, \"Polymer Mw (kDa)\": 368, \"chain architecture\": \"linear\", \"Solvent used\": \"acetonitrile\", \"drying temp\": \"ambient (N2 flow), then 60\", \"drying time (h)\": \"72 + 48\", \"drying vacuum\": \"yes\", \"Notes\": \"The other of two best (highest-conductivity) compositions; text: ~1e-7 S/cm at 60C, ~1e-9 S/cm at 25C (order-of-magnitude, matches Fig. 2b peak region). Stable to 5.0V vs Li/Li+ (Fig. 4, solid line, 5mV/s, 60C). Tg read from Fig. 3b, point '13' at ~92.9 mol% PTMC.\", \"DOI\": \"10.1016/j.ssi.2013.08.014\", \"Reference\": \"Sun, B.; Mindemark, J.; Edström, K.; Brandell, D. Polycarbonate-based solid polymer electrolytes for Li-ion batteries. Solid State Ionics 2013 (in press).\"}, {\"Polymer system Notes\": \"High-molecular-weight poly(trimethylene carbonate) (PTMC) synthesized by bulk ring-opening polymerization of trimethylene carbonate (Sn(Oct)2 catalyst, 130C, 3 days); Mη(GPC,CHCl3)=368,000 g/mol, PDI=1.36. Combined with LiTFSI at varying carbonate:Li+ molar ratios (denoted PTMCnLiTFSI, n=2,3,5,8,13,21) by solution casting from acetonitrile. All electrolytes amorphous (no DSC melting endotherm); ionic conductivity vs T follows VTF behavior (Fig. 2a).\", \"Polymer family\": \"carbonate\", \"Polymer\": \"poly(trimethylene carbonate) (PTMC)\", \"SMILES descriptor 1\": \"OCCCOC(=O)\", \"Comonomer percentage\": 100, \"Average functional group per monomer\": 1, \"Anion\": \"TFSI\", \"Li:monomer\": 0.0476, \"Li:functional group\": 0.0476, \"Tg\": -17.5, \"Tg polymer without salt\": -15, \"Tm\": \"none\", \"crystalline?\": \"no\", \"PDI\": 1.36, \"Polymer Mw (kDa)\": 368, \"chain architecture\": \"linear\", \"Solvent used\": \"acetonitrile\", \"drying temp\": \"ambient (N2 flow), then 60\", \"drying time (h)\": \"72 + 48\", \"drying vacuum\": \"yes\", \"Notes\": \"Lowest-salt-content composition tested; conductivity lower than the 1:8/1:13 peak compositions (Fig. 2b) -- excess PTMC (low salt) reduces conductivity relative to intermediate optimum. Precise conductivity values not stated numerically in text; not extracted from Fig. 2b due to risk of misreading overlapping log-scale curves. Tg read from Fig. 3b, point '21' at ~95.5 mol% PTMC.\", \"DOI\": \"10.1016/j.ssi.2013.08.014\", \"Reference\": \"Sun, B.; Mindemark, J.; Edström, K.; Brandell, D. Polycarbonate-based solid polymer electrolytes for Li-ion batteries. Solid State Ionics 2013 (in press).\"}]}"
}

File: extraction/experiments/claude_code/sonnet-5-figures/663ed327/run.json
{
  "paper_id": "663ed327",
  "status": "ok",
  "error": null,
  "n_formulations": 6,
  "prompt_chars": 39392,
  "images_attached": 14,
  "reply_chars": 9557,
  "wall_seconds": 232.1,
  "finished_at": "2026-09-29T02:20:35.752370+00:00"
}
