Repository: Shanaya-1981/polymerDataFrontend

# polymerData

Monorepo for the polymer electrolyte data project: paper extraction, data
pipelines, and the frontend explorer.

- [`extraction/`](extraction/) — parses uploaded papers (text, tables, figures) with MinerU,
  sends the parsed content to an LLM to extract structured data, and scores
  results against the golden dataset (`extraction/data/_Cleaned_Final_Data_6_2_2020.csv`).
- [`frontend/`](frontend/) — the client-side app that visualizes the polymer-electrolyte
  conductivity dataset (a rebuild of pedatamine.org).
- [`util/`](util/) — helpers shared across the project. `claudeAPIMock.py` is how
  project code makes an LLM call; see below.

To use the app on your own computer, follow [Getting started](#getting-started).
[`frontend/README.md`](frontend/README.md) has more about the app itself.

### 2. Open PolymerData the first time

In the `polymerData-main` folder, double-click **PolymerData**.

macOS stops it the first time, because it doesn't come from the App Store or
from a developer registered with Apple:

1. A message says "“PolymerData” Not Opened". Choose **Done**.
2. Open **System Settings**, choose **Privacy & Security**, and scroll down to
   "“PolymerData” was blocked to protect your Mac". Choose **Open Anyway**,
   then **Open Anyway** again, and enter your Mac's password.

   On macOS 14 (Sonoma) or older, Control-click PolymerData instead, choose
   **Open**, then **Open** again.
3.

# Experiments

Controlled comparisons of pipeline choices, kept apart from production runs
(`output/`, `data/parsing_performance.csv`) so an experiment can never be
mistaken for the real pipeline's output.

## The pinned sample

`tier_comparison/sample.json` holds a fixed 10-paper benchmark set, drawn
once and **reused by every experiment from here on**. If each experiment
drew its own papers, a difference between two results could come from the
change being tested or from the papers being easier that time, and nothing
would tell you which.

It is stratified 5 old (pre-1995) + 5 modern, because the corpus runs
1984-2020 and parser behaviour diverges most on old scanned papers. A
uniform draw of 10 from 63 would average ~1.4 old papers and could contain
none. The cost is that pooled numbers are not a corpus-wide average — read
the per-stratum tables.

The draw is reproducible from the seed alone, so deleting `sample.json` and
regenerating gives back the identical 10 papers. `--resample` changes them
and invalidates comparability with everything recorded before it.

```bash
.venv/bin/python -m pipeline.experiments.select_sample            # show the pinned sample
.venv/bin/python -m pipeline.experiments.select_sample --resample # redraw (breaks comparability)
```

## The three modes

| mode | text and tables | figure crops |
|---|---|---|
| `standard` | standard tier | standard tier |
| `advanced` | advanced tier | advanced tier |
| `hybrid` | advanced tier | **both** tiers |

`advanced` reads data points off plots into tables, and having done so it
emits no crop for that chart. `hybrid` pairs advanced's text with every
crop either tier produced, so a digitised value and the plot it came from
are both available. Hybrid's body text *is* advanced's body text — the two
differ only in figures.

## Running it

```bash
export PATH="/Users/merlin/.local/bin:$PATH"   # mineru lives in ~/.local/bin

# All 10 papers, all three modes (~40 min). Resumable: re-running reuses

# any mode already on disk.
.venv/bin/python -m pipeline.experiments.run_tier_comparison

# One paper, for debugging
.venv/bin/python -m pipeline.experiments.run_tier_comparison --only 1dba839e

# Use after editing metrics.py -- a metric fix should never cost a re-parse.
.venv/bin/python -m pipeline.experiments.run_tier_comparison --metrics-only

## Layout

```
tier_comparison/
  sample.json        the pinned 10 papers, the seed, the strata
  comparison.csv     long: one row per (paper, mode)
  pairwise.csv       one row per (paper, mode pair): similarity + value diffs
  SUMMARY.md         generated read-out, three modes side by side
  {paper}/
    {paper}.pdf      copy of the source PDF, so the folder stands alone
    number_diff.json values found by only one tier
    standard/        content.md + manifest.json + figures/
    advanced/        content.md + manifest.json + figures/
    hybrid/          content.md + manifest.json + figures/{standard,advanced}/
```

`comparison.csv` is long rather than wide on purpose: three modes x ~12
metrics as one row per paper would be a 40-column row nobody can read, and
adding a fourth mode would rename every column. `SUMMARY.md` pivots it for
side-by-side reading.

## Note on git

These folders hold copied PDFs and figure crops — tens of megabytes of
regenerable binary. The small durable records are `sample.json`,
`comparison.csv`, `pairwise.csv`, `SUMMARY.md` and each `number_diff.json`.
If this gets committed, consider ignoring the rest:

File: extraction/experiments/claude_code/sonnet-5/663ed327/extraction.json
{
  "paper_id": "663ed327",
  "formulations": [
    {
      "Polymer system Notes": "High-Mw poly(trimethylene carbonate) (PTMC) synthesized by bulk ring-opening polymerization of trimethylene carbonate with Sn(Oct)2 catalyst (Mη by GPC in CHCl3 = 368,000 g/mol, PDI = 1.36). Combined with LiTFSI at carbonate:Li molar ratios of n = 2, 3, 5, 8, 13, 21 (PTMCnLiTFSI) and solution-cast from acetonitrile into self-standing films.",
      "Polymer family": "carbonate",
      "Polymer": "poly(trimethylene carbonate) (PTMC)",
      "SMILES descriptor 1": "OCCCOC(=O)",
      "Comonomer percentage": 100.0,
      "Average functional group per monomer": 1.0,
      "Anion": "TFSI",
      "Li:monomer": 0.5,
      "Li:functional group": 0.5,
      "Tg polymer without salt": -15.0,
      "Tm": "none",
      "crystalline?": "no",
      "PDI": 1.36,
      "chain architecture": "linear",
      "Solvent used": "acetonitrile",
      "drying temp": "60",
      "drying time (h)": "48",
      "drying vacuum": "yes",
      "Notes": "n=2, richest-salt composition tested. Reported as tougher/leathery in texture vs. lower-salt samples, consistent with elevated Tg (Fig. 3b, plot only, no printed value). TGA onset of decomposition for the salt-richest sample ~190°C (Fig. 3a plot); pure PTMC (no salt) decomposes at ~260°C. Mη (368 kDa, viscosity-average, not Mn/Mw) and PDI 1.36 reported for the base polymer only, not per-formulation.",
      "DOI": "10.1016/j.ssi.2013.08.014",
      "Reference": "Sun, B.; Mindemark, J.; Edström, K.; Brandell, D. Polycarbonate-based solid polymer electrolytes for Li-ion batteries. Solid State Ionics 2013."
    },
    {
      "Polymer system Notes": "High-Mw poly(trimethylene carbonate) (PTMC) synthesized by bulk ring-opening polymerization of trimethylene carbonate with Sn(Oct)2 catalyst (Mη by GPC in CHCl3 = 368,000 g/mol, PDI = 1.36). Combined with LiTFSI at carbonate:Li molar ratios of n = 2, 3, 5, 8, 13, 21 (PTMCnLiTFSI) and solution-cast from acetonitrile into self-standing films.",
      "Polymer family": "carbonate",
      "Polymer": "poly(trimethylene carbonate) (PTMC)",
      "SMILES descriptor 1": "OCCCOC(=O)",
      "Comonomer percentage": 100.0,
      "Average functional group per monomer": 1.0,
      "Anion": "TFSI",
      "Li:monomer": 0.3333,
      "Li:functional group": 0.3333,
      "Tg polymer without salt": -15.0,
      "Tm": "none",
      "crystalline?": "no",
      "PDI": 1.36,
      "chain architecture": "linear",
      "Solvent used": "acetonitrile",
      "drying temp": "60",
      "drying time (h)": "48",
      "drying vacuum": "yes",
      "Notes": "n=3. Reported as tougher/leathery in texture (along with n=2), consistent with elevated Tg vs. neat PTMC. Individual Tg value only shown in Fig. 3b plot, not printed as a number, so left null. Mη (368 kDa, viscosity-average, not Mn/Mw) and PDI 1.36 reported for the base polymer only.",
      "DOI": "10.1016/j.ssi.2013.08.014",
      "Reference": "Sun, B.; Mindemark, J.; Edström, K.; Brandell, D. Polycarbonate-based solid polymer electrolytes for Li-ion batteries. Solid State Ionics 2013."
    },
    {
      "Polymer system Notes": "High-Mw poly(trimethylene carbonate) (PTMC) synthesized by bulk ring-opening polymerization of trimethylene carbonate with Sn(Oct)2 catalyst (Mη by GPC in CHCl3 = 368,000 g/mol, PDI = 1.36). Combined with LiTFSI at carbonate:Li molar ratios of n = 2, 3, 5, 8, 13, 21 (PTMCnLiTFSI) and solution-cast from acetonitrile into self-standing films.",
      "Polymer family": "carbonate",
      "Polymer": "poly(trimethylene carbonate) (PTMC)",
      "SMILES descriptor 1": "OCCCOC(=O)",
      "Comonomer percentage": 100.0,
      "Average functional group per monomer": 1.0,
      "Anion": "TFSI",
      "Li:monomer": 0.2,
      "Li:functional group": 0.2,
      "Tg polymer without salt": -15.0,
      "Tm": "none",
      "crystalline?": "no",
      "PDI": 1.36,
      "chain architecture": "linear",
      "Solvent used": "acetonitrile",
      "drying temp": "60",
      "drying time (h)": "48",
      "drying vacuum": "yes",
      "Notes": "n=5 (PTMC5LiTFSI). Used in LiFePO4/PTMC5LiTFSI/Li half-cell (Fig. 5): cycled at C/13 for 30 cycles at 60°C, then stored 28 days at 60°C, then cycled at C/55; discharge capacity plateaus at ~153 mAh/g with no fading over >120 days total (values read from digitized Fig. 5 plot, approximate). No conductivity value specifically reported for this ratio.",
      "DOI": "10.1016/j.ssi.2013.08.014",
      "Reference": "Sun, B.; Mindemark, J.; Edström, K.; Brandell, D. Polycarbonate-based solid polymer electrolytes for Li-ion batteries. Solid State Ionics 2013."
    },
    {
      "Polymer system Notes": "High-Mw poly(trimethylene carbonate) (PTMC) synthesized by bulk ring-opening polymerization of trimethylene carbonate with Sn(Oct)2 catalyst (Mη by GPC in CHCl3 = 368,000 g/mol, PDI = 1.36). Combined with LiTFSI at carbonate:Li molar ratios of n = 2, 3, 5, 8, 13, 21 (PTMCnLiTFSI) and solution-cast from acetonitrile into self-standing films.",
      "Polymer family": "carbonate",
      "Polymer": "poly(trimethylene carbonate) (PTMC)",
      "SMILES descriptor 1": "OCCCOC(=O)",
      "Comonomer percentage": 100.0,
      "Average functional group per monomer": 1.0,
      "Anion": "TFSI",
      "Li:monomer": 0.125,
      "Li:functional group": 0.125,
      "Tg polymer without salt": -15.0,
      "Tm": "none",
      "crystalline?": "no",
      "Conductivity at 25C": 1e-9,
      "Conductivity at 60C": 1e-7,
      "VFT Notes (above temp)": "Fig. 2a shows VTF-type conductivity vs. temperature with dashed VTF fit lines, but no numerical VFT prefactor/Ea/T0 are printed in the text; left null.",
      "PDI": 1.36,
      "chain architecture": "linear",
      "Solvent used": "acetonitrile",
      "drying temp": "60",
      "drying time (h)": "48",
      "drying vacuum": "yes",
      "Notes": "n=8 (PTMC8LiTFSI), one of the two best-performing electrolytes (with n=13). Text states conductivity 'in the order of' 1e-7 S/cm at 60°C and 1e-9 S/cm at 25°C for the two best ratios (n=8 and n=13) together — treated as an order-of-magnitude estimate, not individually resolved. Electrochemically stable to 5 V vs Li/Li+ (CV, 60°C, Fig. 4, dashed line, scanned down to 3 V). Also solution-cast onto LiFePO4 composite electrodes and 3D Cu-nanopillar substrates (SEM, Fig. 7) and used in fresh-vs-pre-stored LiFePO4 half-cell comparison (Fig. 6).",
      "DOI": "10.1016/j.ssi.2013.08.014",
      "Reference": "Sun, B.; Mindemark, J.; Edström, K.; Brandell, D. Polycarbonate-based solid polymer electrolytes for Li-ion batteries. Solid State Ionics 2013."
    },
    {
      "Polymer system Notes": "High-Mw poly(trimethylene carbonate) (PTMC) synthesized by bulk ring-opening polymerization of trimethylene carbonate with Sn(Oct)2 catalyst (Mη by GPC in CHCl3 = 368,000 g/mol, PDI = 1.36). Combined with LiTFSI at carbonate:Li molar ratios of n = 2, 3, 5, 8, 13, 21 (PTMCnLiTFSI) and solution-cast from acetonitrile into self-standing films.",
      "Polymer family": "carbonate",
      "Polymer": "poly(trimethylene carbonate) (PTMC)",
      "SMILES descriptor 1": "OCCCOC(=O)",
      "Comonomer percentage": 100.0,
      "Average functional group per monomer": 1.0,
      "Anion": "TFSI",
      "Li:monomer": 0.076923,
      "Li:functional group": 0.076923,
      "Tg polymer without salt": -15.0,
      "Tm": "none",
      "crystalline?": "no",
      "Conductivity at 25C": 1e-9,
      "Conductivity at 60C": 1e-7,
      "VFT Notes (above temp)": "Fig. 2a shows VTF-type conductivity vs. temperature with dashed VTF fit lines, but no numerical VFT prefactor/Ea/T0 are printed in the text; left null.",
      "PDI": 1.36,
      "chain architecture": "linear",
      "Solvent used": "acetonitrile",
      "drying temp": "60",
      "drying time (h)": "48",
      "drying vacuum": "yes",
      "Notes": "n=13 (PTMC13LiTFSI), one of the two best-performing electrolytes (with n=8), the overall conductivity maximum vs. salt concentration (Fig. 2b). Text states conductivity 'in the order of' 1e-7 S/cm at 60°C and 1e-9 S/cm at 25°C for the two best ratios (n=8 and n=13) together — treated as an order-of-magnitude estimate, not individually resolved. Electrochemically stable to 5 V vs Li/Li+ (CV, 60°C, Fig. 4, solid line).",
      "DOI": "10.1016/j.ssi.2013.08.014",
      "Reference": "Sun, B.; Mindemark, J.; Edström, K.; Brandell, D. Polycarbonate-based solid polymer electrolytes for Li-ion batteries. Solid State Ionics 2013."
    },
    {
      "Polymer system Notes": "High-Mw poly(trimethylene carbonate) (PTMC) synthesized by bulk ring-opening polymerization of trimethylene carbonate with Sn(Oct)2 catalyst (Mη by GPC in CHCl3 = 368,000 g/mol, PDI = 1.36). Combined with LiTFSI at carbonate:Li molar ratios of n = 2, 3, 5, 8, 13, 21 (PTMCnLiTFSI) and solution-cast from acetonitrile into self-standing films.",
      "Polymer family": "carbonate",
      "Polymer": "poly(trimethylene carbonate) (PTMC)",
      "SMILES descriptor 1": "OCCCOC(=O)",
      "Comonomer percentage": 100.0,
      "Average functional group per monomer": 1.0,
      "Anion": "TFSI",
      "Li:monomer": 0.047619,
      "Li:functional group": 0.047619,
      "Tg polymer without salt": -15.0,
      "Tm": "none",
      "crystalline?": "no",
      "PDI": 1.36,
      "chain architecture": "linear",
      "Solvent used": "acetonitrile",
      "drying temp": "60",
      "drying time (h)": "48",
      "drying vacuum": "yes",
      "Notes": "n=21 (PTMC21LiTFSI), lowest salt content tested. No numeric conductivity or Tg value is printed specifically for this composition; both conductivity vs. concentration (Fig. 2b) and Tg vs. concentration (Fig. 3b) trends are shown only as plots.",
      "DOI": "10.1016/j.ssi.2013.08.014",
      "Reference": "Sun, B.; Mindemark, J.; Edström, K.; Brandell, D. Polycarbonate-based solid polymer electrolytes for Li-ion batteries. Solid State Ionics 2013."
    }
  ]
}

File: extraction/experiments/claude_code/sonnet-5/663ed327/raw_llm_response.json
{
  "model_name": "claude-sonnet-5",
  "via": "claude -p (util/claudeAPIMock.py)",
  "include_figures": false,
  "images_attached": 0,
  "validation_errors": [],
  "raw_text": "{\"formulations\": [{\"Polymer system Notes\": \"High-Mw poly(trimethylene carbonate) (PTMC) synthesized by bulk ring-opening polymerization of trimethylene carbonate with Sn(Oct)2 catalyst (Mη by GPC in CHCl3 = 368,000 g/mol, PDI = 1.36). Combined with LiTFSI at carbonate:Li molar ratios of n = 2, 3, 5, 8, 13, 21 (PTMCnLiTFSI) and solution-cast from acetonitrile into self-standing films.\", \"Polymer family\": \"carbonate\", \"Polymer\": \"poly(trimethylene carbonate) (PTMC)\", \"SMILES descriptor 1\": \"OCCCOC(=O)\", \"Comonomer percentage\": 100, \"Average functional group per monomer\": 1, \"Anion\": \"TFSI\", \"Li:monomer\": 0.5, \"Li:functional group\": 0.5, \"Tg polymer without salt\": -15, \"Tm\": \"none\", \"crystalline?\": \"no\", \"PDI\": 1.36, \"chain architecture\": \"linear\", \"Solvent used\": \"acetonitrile\", \"drying temp\": \"60\", \"drying time (h)\": \"48\", \"drying vacuum\": \"yes\", \"Notes\": \"n=2, richest-salt composition tested. Reported as tougher/leathery in texture vs. lower-salt samples, consistent with elevated Tg (Fig. 3b, plot only, no printed value). TGA onset of decomposition for the salt-richest sample ~190°C (Fig. 3a plot); pure PTMC (no salt) decomposes at ~260°C. Mη (368 kDa, viscosity-average, not Mn/Mw) and PDI 1.36 reported for the base polymer only, not per-formulation.\", \"DOI\": \"10.1016/j.ssi.2013.08.014\", \"Reference\": \"Sun, B.; Mindemark, J.; Edström, K.; Brandell, D. Polycarbonate-based solid polymer electrolytes for Li-ion batteries. Solid State Ionics 2013.\"}, {\"Polymer system Notes\": \"High-Mw poly(trimethylene carbonate) (PTMC) synthesized by bulk ring-opening polymerization of trimethylene carbonate with Sn(Oct)2 catalyst (Mη by GPC in CHCl3 = 368,000 g/mol, PDI = 1.36). Combined with LiTFSI at carbonate:Li molar ratios of n = 2, 3, 5, 8, 13, 21 (PTMCnLiTFSI) and solution-cast from acetonitrile into self-standing films.\", \"Polymer family\": \"carbonate\", \"Polymer\": \"poly(trimethylene carbonate) (PTMC)\", \"SMILES descriptor 1\": \"OCCCOC(=O)\", \"Comonomer percentage\": 100, \"Average functional group per monomer\": 1, \"Anion\": \"TFSI\", \"Li:monomer\": 0.3333, \"Li:functional group\": 0.3333, \"Tg polymer without salt\": -15, \"Tm\": \"none\", \"crystalline?\": \"no\", \"PDI\": 1.36, \"chain architecture\": \"linear\", \"Solvent used\": \"acetonitrile\", \"drying temp\": \"60\", \"drying time (h)\": \"48\", \"drying vacuum\": \"yes\", \"Notes\": \"n=3. Reported as tougher/leathery in texture (along with n=2), consistent with elevated Tg vs. neat PTMC. Individual Tg value only shown in Fig. 3b plot, not printed as a number, so left null. Mη (368 kDa, viscosity-average, not Mn/Mw) and PDI 1.36 reported for the base polymer only.\", \"DOI\": \"10.1016/j.ssi.2013.08.014\", \"Reference\": \"Sun, B.; Mindemark, J.; Edström, K.; Brandell, D. Polycarbonate-based solid polymer electrolytes for Li-ion batteries. Solid State Ionics 2013.\"}, {\"Polymer system Notes\": \"High-Mw poly(trimethylene carbonate) (PTMC) synthesized by bulk ring-opening polymerization of trimethylene carbonate with Sn(Oct)2 catalyst (Mη by GPC in CHCl3 = 368,000 g/mol, PDI = 1.36). Combined with LiTFSI at carbonate:Li molar ratios of n = 2, 3, 5, 8, 13, 21 (PTMCnLiTFSI) and solution-cast from acetonitrile into self-standing films.\", \"Polymer family\": \"carbonate\", \"Polymer\": \"poly(trimethylene carbonate) (PTMC)\", \"SMILES descriptor 1\": \"OCCCOC(=O)\", \"Comonomer percentage\": 100, \"Average functional group per monomer\": 1, \"Anion\": \"TFSI\", \"Li:monomer\": 0.2, \"Li:functional group\": 0.2, \"Tg polymer without salt\": -15, \"Tm\": \"none\", \"crystalline?\": \"no\", \"PDI\": 1.36, \"chain architecture\": \"linear\", \"Solvent used\": \"acetonitrile\", \"drying temp\": \"60\", \"drying time (h)\": \"48\", \"drying vacuum\": \"yes\", \"Notes\": \"n=5 (PTMC5LiTFSI). Used in LiFePO4/PTMC5LiTFSI/Li half-cell (Fig. 5): cycled at C/13 for 30 cycles at 60°C, then stored 28 days at 60°C, then cycled at C/55; discharge capacity plateaus at ~153 mAh/g with no fading over >120 days total (values read from digitized Fig. 5 plot, approximate). No conductivity value specifically reported for this ratio.\", \"DOI\": \"10.1016/j.ssi.2013.08.014\", \"Reference\": \"Sun, B.; Mindemark, J.; Edström, K.; Brandell, D. Polycarbonate-based solid polymer electrolytes for Li-ion batteries. Solid State Ionics 2013.\"}, {\"Polymer system Notes\": \"High-Mw poly(trimethylene carbonate) (PTMC) synthesized by bulk ring-opening polymerization of trimethylene carbonate with Sn(Oct)2 catalyst (Mη by GPC in CHCl3 = 368,000 g/mol, PDI = 1.36). Combined with LiTFSI at carbonate:Li molar ratios of n = 2, 3, 5, 8, 13, 21 (PTMCnLiTFSI) and solution-cast from acetonitrile into self-standing films.\", \"Polymer family\": \"carbonate\", \"Polymer\": \"poly(trimethylene carbonate) (PTMC)\", \"SMILES descriptor 1\": \"OCCCOC(=O)\", \"Comonomer percentage\": 100, \"Average functional group per monomer\": 1, \"Anion\": \"TFSI\", \"Li:monomer\": 0.125, \"Li:functional group\": 0.125, \"Tg polymer without salt\": -15, \"Tm\": \"none\", \"crystalline?\": \"no\", \"Conductivity at 25C\": 1e-09, \"Conductivity at 60C\": 1e-07, \"PDI\": 1.36, \"chain architecture\": \"linear\", \"Solvent used\": \"acetonitrile\", \"drying temp\": \"60\", \"drying time (h)\": \"48\", \"drying vacuum\": \"yes\", \"VFT Notes (above temp)\": \"Fig. 2a shows VTF-type conductivity vs. temperature with dashed VTF fit lines, but no numerical VFT prefactor/Ea/T0 are printed in the text; left null.\", \"Notes\": \"n=8 (PTMC8LiTFSI), one of the two best-performing electrolytes (with n=13). Text states conductivity 'in the order of' 1e-7 S/cm at 60°C and 1e-9 S/cm at 25°C for the two best ratios (n=8 and n=13) together — treated as an order-of-magnitude estimate, not individually resolved. Electrochemically stable to 5 V vs Li/Li+ (CV, 60°C, Fig. 4, dashed line, scanned down to 3 V). Also solution-cast onto LiFePO4 composite electrodes and 3D Cu-nanopillar substrates (SEM, Fig. 7) and used in fresh-vs-pre-stored LiFePO4 half-cell comparison (Fig. 6).\", \"DOI\": \"10.1016/j.ssi.2013.08.014\", \"Reference\": \"Sun, B.; Mindemark, J.; Edström, K.; Brandell, D. Polycarbonate-based solid polymer electrolytes for Li-ion batteries. Solid State Ionics 2013.\"}, {\"Polymer system Notes\": \"High-Mw poly(trimethylene carbonate) (PTMC) synthesized by bulk ring-opening polymerization of trimethylene carbonate with Sn(Oct)2 catalyst (Mη by GPC in CHCl3 = 368,000 g/mol, PDI = 1.36). Combined with LiTFSI at carbonate:Li molar ratios of n = 2, 3, 5, 8, 13, 21 (PTMCnLiTFSI) and solution-cast from acetonitrile into self-standing films.\", \"Polymer family\": \"carbonate\", \"Polymer\": \"poly(trimethylene carbonate) (PTMC)\", \"SMILES descriptor 1\": \"OCCCOC(=O)\", \"Comonomer percentage\": 100, \"Average functional group per monomer\": 1, \"Anion\": \"TFSI\", \"Li:monomer\": 0.076923, \"Li:functional group\": 0.076923, \"Tg polymer without salt\": -15, \"Tm\": \"none\", \"crystalline?\": \"no\", \"Conductivity at 25C\": 1e-09, \"Conductivity at 60C\": 1e-07, \"PDI\": 1.36, \"chain architecture\": \"linear\", \"Solvent used\": \"acetonitrile\", \"drying temp\": \"60\", \"drying time (h)\": \"48\", \"drying vacuum\": \"yes\", \"VFT Notes (above temp)\": \"Fig. 2a shows VTF-type conductivity vs. temperature with dashed VTF fit lines, but no numerical VFT prefactor/Ea/T0 are printed in the text; left null.\", \"Notes\": \"n=13 (PTMC13LiTFSI), one of the two best-performing electrolytes (with n=8), the overall conductivity maximum vs. salt concentration (Fig. 2b). Text states conductivity 'in the order of' 1e-7 S/cm at 60°C and 1e-9 S/cm at 25°C for the two best ratios (n=8 and n=13) together — treated as an order-of-magnitude estimate, not individually resolved. Electrochemically stable to 5 V vs Li/Li+ (CV, 60°C, Fig. 4, solid line).\", \"DOI\": \"10.1016/j.ssi.2013.08.014\", \"Reference\": \"Sun, B.; Mindemark, J.; Edström, K.; Brandell, D. Polycarbonate-based solid polymer electrolytes for Li-ion batteries. Solid State Ionics 2013.\"}, {\"Polymer system Notes\": \"High-Mw poly(trimethylene carbonate) (PTMC) synthesized by bulk ring-opening polymerization of trimethylene carbonate with Sn(Oct)2 catalyst (Mη by GPC in CHCl3 = 368,000 g/mol, PDI = 1.36). Combined with LiTFSI at carbonate:Li molar ratios of n = 2, 3, 5, 8, 13, 21 (PTMCnLiTFSI) and solution-cast from acetonitrile into self-standing films.\", \"Polymer family\": \"carbonate\", \"Polymer\": \"poly(trimethylene carbonate) (PTMC)\", \"SMILES descriptor 1\": \"OCCCOC(=O)\", \"Comonomer percentage\": 100, \"Average functional group per monomer\": 1, \"Anion\": \"TFSI\", \"Li:monomer\": 0.047619, \"Li:functional group\": 0.047619, \"Tg polymer without salt\": -15, \"Tm\": \"none\", \"crystalline?\": \"no\", \"PDI\": 1.36, \"chain architecture\": \"linear\", \"Solvent used\": \"acetonitrile\", \"drying temp\": \"60\", \"drying time (h)\": \"48\", \"drying vacuum\": \"yes\", \"Notes\": \"n=21 (PTMC21LiTFSI), lowest salt content tested. No numeric conductivity or Tg value is printed specifically for this composition; both conductivity vs. concentration (Fig. 2b) and Tg vs. concentration (Fig. 3b) trends are shown only as plots.\", \"DOI\": \"10.1016/j.ssi.2013.08.014\", \"Reference\": \"Sun, B.; Mindemark, J.; Edström, K.; Brandell, D. Polycarbonate-based solid polymer electrolytes for Li-ion batteries. Solid State Ionics 2013.\"}]}"
}

File: extraction/experiments/claude_code/sonnet-5/663ed327/run.json
{
  "paper_id": "663ed327",
  "status": "ok",
  "error": null,
  "n_formulations": 6,
  "prompt_chars": 38918,
  "reply_chars": 9073,
  "wall_seconds": 133.8,
  "finished_at": "2026-09-29T01:33:18.274913+00:00"
}
