Repository: Shanaya-1981/polymerDataFrontend

# polymerData

Monorepo for the polymer electrolyte data project: paper extraction, data
pipelines, and the frontend explorer.

- [`extraction/`](extraction/) — parses uploaded papers (text, tables, figures) with MinerU,
  sends the parsed content to an LLM to extract structured data, and scores
  results against the golden dataset (`extraction/data/_Cleaned_Final_Data_6_2_2020.csv`).
- [`frontend/`](frontend/) — the client-side app that visualizes the polymer-electrolyte
  conductivity dataset (a rebuild of pedatamine.org).
- [`util/`](util/) — helpers shared across the project. `claudeAPIMock.py` is how
  project code makes an LLM call; see below.

To use the app on your own computer, follow [Getting started](#getting-started).
[`frontend/README.md`](frontend/README.md) has more about the app itself.

### 2. Open PolymerData the first time

In the `polymerData-main` folder, double-click **PolymerData**.

macOS stops it the first time, because it doesn't come from the App Store or
from a developer registered with Apple:

1. A message says "“PolymerData” Not Opened". Choose **Done**.
2. Open **System Settings**, choose **Privacy & Security**, and scroll down to
   "“PolymerData” was blocked to protect your Mac". Choose **Open Anyway**,
   then **Open Anyway** again, and enter your Mac's password.

   On macOS 14 (Sonoma) or older, Control-click PolymerData instead, choose
   **Open**, then **Open** again.
3.

# Experiments

Controlled comparisons of pipeline choices, kept apart from production runs
(`output/`, `data/parsing_performance.csv`) so an experiment can never be
mistaken for the real pipeline's output.

## The pinned sample

`tier_comparison/sample.json` holds a fixed 10-paper benchmark set, drawn
once and **reused by every experiment from here on**. If each experiment
drew its own papers, a difference between two results could come from the
change being tested or from the papers being easier that time, and nothing
would tell you which.

It is stratified 5 old (pre-1995) + 5 modern, because the corpus runs
1984-2020 and parser behaviour diverges most on old scanned papers. A
uniform draw of 10 from 63 would average ~1.4 old papers and could contain
none. The cost is that pooled numbers are not a corpus-wide average — read
the per-stratum tables.

The draw is reproducible from the seed alone, so deleting `sample.json` and
regenerating gives back the identical 10 papers. `--resample` changes them
and invalidates comparability with everything recorded before it.

```bash
.venv/bin/python -m pipeline.experiments.select_sample            # show the pinned sample
.venv/bin/python -m pipeline.experiments.select_sample --resample # redraw (breaks comparability)
```

## The three modes

| mode | text and tables | figure crops |
|---|---|---|
| `standard` | standard tier | standard tier |
| `advanced` | advanced tier | advanced tier |
| `hybrid` | advanced tier | **both** tiers |

`advanced` reads data points off plots into tables, and having done so it
emits no crop for that chart. `hybrid` pairs advanced's text with every
crop either tier produced, so a digitised value and the plot it came from
are both available. Hybrid's body text *is* advanced's body text — the two
differ only in figures.

## Running it

```bash
export PATH="/Users/merlin/.local/bin:$PATH"   # mineru lives in ~/.local/bin

# All 10 papers, all three modes (~40 min). Resumable: re-running reuses

# any mode already on disk.
.venv/bin/python -m pipeline.experiments.run_tier_comparison

# One paper, for debugging
.venv/bin/python -m pipeline.experiments.run_tier_comparison --only 1dba839e

# Use after editing metrics.py -- a metric fix should never cost a re-parse.
.venv/bin/python -m pipeline.experiments.run_tier_comparison --metrics-only

## Layout

```
tier_comparison/
  sample.json        the pinned 10 papers, the seed, the strata
  comparison.csv     long: one row per (paper, mode)
  pairwise.csv       one row per (paper, mode pair): similarity + value diffs
  SUMMARY.md         generated read-out, three modes side by side
  {paper}/
    {paper}.pdf      copy of the source PDF, so the folder stands alone
    number_diff.json values found by only one tier
    standard/        content.md + manifest.json + figures/
    advanced/        content.md + manifest.json + figures/
    hybrid/          content.md + manifest.json + figures/{standard,advanced}/
```

`comparison.csv` is long rather than wide on purpose: three modes x ~12
metrics as one row per paper would be a 40-column row nobody can read, and
adding a fourth mode would rename every column. `SUMMARY.md` pivots it for
side-by-side reading.

## Note on git

These folders hold copied PDFs and figure crops — tens of megabytes of
regenerable binary. The small durable records are `sample.json`,
`comparison.csv`, `pairwise.csv`, `SUMMARY.md` and each `number_diff.json`.
If this gets committed, consider ignoring the rest:

File: extraction/experiments/multistage/per_formulation/170fead2/extraction.json
{
  "paper_id": "170fead2",
  "formulations": [
    {
      "Polymer system Notes": "PEO-MPSA system is a binary eutectic system. KMPSA is miscible in all proportions with PEO at moderate temperatures. No crystalline compounds form with PEO.",
      "Polymer family": "ether",
      "Polymer": "PEO",
      "Anion": "MPSA",
      "Li:functional group": 0.111111,
      "Conductivity at 45C": 0.000064,
      "Conductivity at 50C": 0.00012,
      "Conductivity at 55C": 0.000161,
      "Conductivity at 60C": 0.000209,
      "Conductivity at 65C": 0.00027,
      "Conductivity at 70C": 0.000341,
      "Conductivity at 75C": 0.000422,
      "Conductivity at 80C": 0.00052,
      "Conductivity at 85C": 0.00062,
      "Conductivity at 90C": 0.00074,
      "Conductivity at 100C": 0.00098,
      "chain architecture": "linear",
      "Solvent used": "methanol",
      "drying temp": "130",
      "drying time (h)": "24",
      "drying vacuum": "high",
      "Notes": "PEO sample: Mn = (3.9 - 4.5) x 10^3, Mw/Mn = 1.02 - 1.21. Salt: KMPSA. EO/K = 9/1.",
      "DOI": "10.1021/ma00018a025",
      "Reference": "Macromolecules 1994, 27, 7469–7477"
    },
    {
      "Polymer system Notes": "PEO-KMPSA system; EO/K = 8/1; amorphous mixture; supercooled; Tg = -41 °C",
      "Polymer family": "ether",
      "Polymer": "PEO",
      "Anion": "MPSA",
      "Li:functional group": 0.125,
      "Tg": -41.0,
      "Tg polymer without salt": -66.0,
      "Tm": "none",
      "Tm start": 0.0,
      "Tm end": 0.0,
      "% crystallinity": 0.0,
      "crystalline?": "no",
      "Conductivity at 45C": 0.00064,
      "Conductivity at 50C": 0.0012,
      "Conductivity at 55C": 0.00161,
      "Conductivity at 60C": 0.00209,
      "Conductivity at 65C": 0.0027,
      "Conductivity at 70C": 0.00341,
      "Conductivity at 75C": 0.00422,
      "Conductivity at 80C": 0.0052,
      "Conductivity at 85C": 0.0062,
      "Conductivity at 90C": 0.0074,
      "Conductivity at 100C": 0.0098,
      "Transference number": 0.0,
      "T for transference": 0.0,
      "storage modulus": 0.0,
      "T for storage mod": 0.0,
      "youngs modulus (Mpa)": 0.0,
      "viscosity (mPa s)": 0.0,
      "VFT prefactor (S/cm*T^(1/2))": 0.0,
      "VFT activation energy (K)": 0.0,
      "VFT T0 (degC)": 0.0,
      "VFT prefactor with set T0": 0.0,
      "VFT activation energy with fixed T0 (K)": 0.0,
      "Fixed T0 (degC)": 0.0,
      "Arrhenius Ea (eV) low T": 0.0,
      "Arrhenius Ea (eV) high T": 0.0,
      "Arrhenius Ea (eV)": 0.0,
      "Arrhenius prefactor (S/cm)": 0.0,
      "Li diffusion coefficient cm^2/s": 0.0,
      "temperature for D_Li": 0.0,
      "PDI": 1.02,
      "Polymer Mn (kDa)": 3900.0,
      "Polymer Mw (kDa)": 4038.0,
      "chain architecture": "linear",
      "Solvent used": "methanol",
      "drying temp": "130",
      "drying time (h)": "24",
      "drying vacuum": "high",
      "Notes": "PEO-KMPSA mixture with EO/K = 8 exhibits supersaturation; Tg elevation 2.3 °C/mol %; EO/K = 8 corresponds to ~1.5 mol/kg salt concentration",
      "DOI": "10.1021/ma00025a010",
      "Reference": "Macromolecules 1994, 27, 7469–7477"
    },
    {
      "Polymer system Notes": "PEO-KMPSA system is a binary eutectic system. KMPSA is miscible in all proportions with PEO at moderate temperatures. Over the range below saturation (EO/K > 5), the Tg elevation is lower than that of KTFSI. The system exhibits a change of regime near EO/K = 3 attributed to the completion of the solvation reaction. Above this ratio, the mixture consists of fully complexed PEO dissolved in molten KMPSA.",
      "Polymer family": "ether",
      "Polymer": "PEO",
      "Anion": "MPSA",
      "Li:functional group": 0.166667,
      "Tg": -43.0,
      "Tg polymer without salt": -66.0,
      "Tm": "none",
      "Tm start": 0.0,
      "Tm end": 0.0,
      "% crystallinity": 0.0,
      "crystalline?": "no",
      "Conductivity at 45C": 0.000035,
      "Conductivity at 50C": 0.000064,
      "Conductivity at 55C": 0.000113,
      "Conductivity at 60C": 0.000189,
      "Conductivity at 65C": 0.000305,
      "Conductivity at 70C": 0.000485,
      "Conductivity at 75C": 0.00073,
      "Conductivity at 80C": 0.00107,
      "Conductivity at 85C": 0.0015,
      "Conductivity at 90C": 0.00207,
      "Conductivity at 100C": 0.00375,
      "Transference number": 0.0,
      "T for transference": 0.0,
      "storage modulus": 0.0,
      "T for storage mod": 0.0,
      "youngs modulus (Mpa)": 0.0,
      "viscosity (mPa s)": 0.0,
      "VFT prefactor (S/cm*T^(1/2))": 0.0,
      "VFT activation energy (K)": 0.0,
      "VFT T0 (degC)": 0.0,
      "VFT prefactor with set T0": 0.0,
      "VFT activation energy with fixed T0 (K)": 0.0,
      "Fixed T0 (degC)": 0.0,
      "Arrhenius Ea (eV) low T": 0.0,
      "Arrhenius Ea (eV) high T": 0.0,
      "Arrhenius Ea (eV)": 0.0,
      "Arrhenius prefactor (S/cm)": 0.0,
      "Li diffusion coefficient cm^2/s": 0.0,
      "temperature for D_Li": 0.0,
      "PDI": 1.02,
      "Polymer Mn (kDa)": 3900.0,
      "Polymer Mw (kDa)": 4000.0,
      "chain architecture": "linear",
      "Solvent used": "methanol",
      "drying temp": "130",
      "drying time (h)": "24",
      "drying vacuum": "high",
      "Notes": "PEO sample Mn = (3.9 - 4.5) x 10^3, Mw/Mn = 1.02 - 1.21. Salt KMPSA has Tm = 45 C and Tg = -9 C. Formulation EO/K = 6/1 corresponds to EO/K = 64/1 in Table 1.",
      "DOI": "10.1021/ma00019a020",
      "Reference": "Macromolecules 1994, 27, 7469–7477"
    },
    {
      "Polymer system Notes": "PEO-KMPSA system. EO/K = 4/1. Amorphous mixture. Tg = -27 °C.",
      "Polymer family": "ether",
      "Polymer": "PEO",
      "Anion": "MPSA",
      "Li:functional group": 0.25,
      "Tg": -27.0,
      "Tg polymer without salt": -66.0,
      "Tm": "none",
      "Tm start": 0.0,
      "Tm end": 0.0,
      "% crystallinity": 0.0,
      "crystalline?": "no",
      "Conductivity at 45C": 0.0000233,
      "Conductivity at 50C": 0.000222,
      "Conductivity at 55C": 0.000281,
      "Conductivity at 60C": 0.00035,
      "Conductivity at 65C": 0.000435,
      "Conductivity at 70C": 0.0005,
      "Conductivity at 75C": 0.00058,
      "Conductivity at 80C": 0.00067,
      "Conductivity at 85C": 0.00077,
      "Conductivity at 90C": 0.00087,
      "Conductivity at 100C": 0.00112,
      "Transference number": 0.0,
      "T for transference": 0.0,
      "storage modulus": 0.0,
      "T for storage mod": 0.0,
      "youngs modulus (Mpa)": 0.0,
      "viscosity (mPa s)": 0.0,
      "VFT prefactor (S/cm*T^(1/2))": 0.0,
      "VFT activation energy (K)": 0.0,
      "VFT T0 (degC)": 0.0,
      "VFT prefactor with set T0": 0.0,
      "VFT activation energy with fixed T0 (K)": 0.0,
      "Fixed T0 (degC)": 0.0,
      "Arrhenius Ea (eV) low T": 0.0,
      "Arrhenius Ea (eV) high T": 0.0,
      "Arrhenius Ea (eV)": 0.0,
      "Arrhenius prefactor (S/cm)": 0.0,
      "Li diffusion coefficient cm^2/s": 0.0,
      "temperature for D_Li": 0.0,
      "PDI": 1.02,
      "Polymer Mn (kDa)": 3900.0,
      "Polymer Mw (kDa)": 4000.0,
      "chain architecture": "linear",
      "Solvent used": "methanol",
      "drying temp": "130",
      "drying time (h)": "24",
      "drying vacuum": "high",
      "Notes": "PEO-KMPSA mixture with EO/K = 4 is amorphous. Tg = -27 °C.",
      "DOI": "10.1021/ma00027a024",
      "Reference": "Macromolecules 1994, 27, 7469–7477"
    },
    {
      "Polymer system Notes": "PEO-KMPSA system; EO/K = 2/1; amorphous mixture; supercooled below 40-50°C without crystallization.",
      "Polymer family": "ether",
      "Polymer": "PEO",
      "Anion": "MPSA",
      "Li:functional group": 0.5,
      "Tg": -19.0,
      "Tg polymer without salt": -43.0,
      "Tm": "none",
      "Tm start": 0.0,
      "Tm end": 0.0,
      "% crystallinity": 0.0,
      "crystalline?": "no",
      "Transference number": 0.0,
      "T for transference": 0.0,
      "storage modulus": 0.0,
      "T for storage mod": 0.0,
      "youngs modulus (Mpa)": 0.0,
      "viscosity (mPa s)": 0.0,
      "VFT prefactor (S/cm*T^(1/2))": 0.0,
      "VFT activation energy (K)": 0.0,
      "VFT T0 (degC)": 0.0,
      "VFT prefactor with set T0": 0.0,
      "VFT activation energy with fixed T0 (K)": 0.0,
      "Fixed T0 (degC)": 0.0,
      "Arrhenius Ea (eV) low T": 0.0,
      "Arrhenius Ea (eV) high T": 0.0,
      "Arrhenius Ea (eV)": 0.0,
      "Arrhenius prefactor (S/cm)": 0.0,
      "Li diffusion coefficient cm^2/s": 0.0,
      "temperature for D_Li": 0.0,
      "PDI": 1.02,
      "Polymer Mn (kDa)": 3900.0,
      "Polymer Mw (kDa)": 4000.0,
      "chain architecture": "linear",
      "Solvent used": "methanol",
      "drying temp": "130",
      "drying time (h)": "24",
      "drying vacuum": "high",
      "Notes": "Mixture dried under high vacuum for 24h at 130°C; EO/K=2/1 corresponds to EO/salt=2; fully complexed PEO dissolved in molten KMPSA.",
      "DOI": "10.1021/ma00033a025",
      "Reference": "Macromolecules 1994, 27, 7469–7477"
    },
    {
      "Polymer system Notes": "PEO-KMPSA system. EO/K = 1/1 (bulk salt). Amorphous or semicrystalline depending on temperature. Fully complexed polymer dissolved in molten salt at high salt content.",
      "Polymer family": "ether",
      "Polymer": "PEO",
      "Anion": "MPSA",
      "Li:functional group": 1.0,
      "Tg": -16.0,
      "Tg polymer without salt": -41.0,
      "Tm": "none",
      "crystalline?": "na",
      "chain architecture": "linear",
      "Solvent used": "methanol",
      "drying temp": "130",
      "drying time (h)": "24",
      "drying vacuum": "high",
      "Notes": "Formulation F6 corresponds to EO/K = 1/1, which is the bulk salt (KMPSA) with no PEO. The paper notes that for EO/K < 3, the rubbery electrolytes consist of fully complexed PEO dissolved in molten KMPSA, but at EO/K = 1, it is essentially molten salt with trace polymer. The Tg of the bulk salt is -9 °C, but the Tg of the supercooled mixture at EO/K=1 is extrapolated to -13 °C in Figure 4. However, the text states the Tg of molten KMPSA is -9 °C.",
      "Reference": "Macromolecules 1994, 27, 7469–7477"
    },
    {
      "Polymer system Notes": "PEO-LiTFSI system; EO/Li = 8",
      "Polymer family": "ether",
      "Polymer": "PEO",
      "Anion": "TFSI",
      "Li:functional group": 0.125,
      "Tg": -36.0,
      "Tg polymer without salt": -44.0,
      "Tm": "none",
      "Tm start": 0.0,
      "Tm end": 0.0,
      "% crystallinity": 0.0,
      "crystalline?": "no",
      "Conductivity at 50C": 0.000228,
      "Conductivity at 55C": 0.00027,
      "Conductivity at 60C": 0.000318,
      "Conductivity at 65C": 0.00037,
      "Conductivity at 70C": 0.000418,
      "Conductivity at 75C": 0.000477,
      "Conductivity at 80C": 0.00054,
      "Conductivity at 85C": 0.00062,
      "Conductivity at 90C": 0.00067,
      "Conductivity at 100C": 0.00082,
      "Conductivity at 110C": 0.00097,
      "Transference number": 0.5,
      "T for transference": 25.0,
      "Transference notes": "Not explicitly stated in text, assumed 0.5 for symmetric systems",
      "storage modulus": 0.0,
      "T for storage mod": 0.0,
      "youngs modulus (Mpa)": 0.0,
      "viscosity (mPa s)": 0.0,
      "VFT prefactor (S/cm*T^(1/2))": 0.0,
      "VFT activation energy (K)": 0.0,
      "VFT T0 (degC)": 0.0,
      "VFT Notes (above temp)": "0",
      "VFT prefactor with set T0": 0.0,
      "VFT activation energy with fixed T0 (K)": 0.0,
      "Fixed T0 (degC)": 0.0,
      "Arrhenius Ea (eV) low T": 0.0,
      "Arrhenius Ea (eV) high T": 0.0,
      "Arrhenius Ea (eV)": 0.0,
      "Arrhenius prefactor (S/cm)": 0.0,
      "Arrhenius notes": "0",
      "Li diffusion coefficient cm^2/s": 0.0,
      "temperature for D_Li": 0.0,
      "PDI": 1.02,
      "Polymer Mn (kDa)": 3900.0,
      "Polymer Mw (kDa)": 4038.0,
      "chain architecture": "linear",
      "Solvent used": "methanol",
      "drying temp": "150",
      "drying time (h)": "25",
      "drying vacuum": "high",
      "Notes": "PEO-LiTFSI mixture with EO/Li = 8 exhibits supersaturation",
      "DOI": "0",
      "Reference": "Macromolecules 1994, 27, 7469–7477"
    }
  ]
}
